Repository: moncapiten/PID

FOLDER: IV-T_dependendence_YYYYMMDD_HHMMSS contain the files for each data pull at each temperature, both forward and reverse in voltage( description of the columns is present inside each file)
    each folder also contains a log.txt file with timestamped logs from the program to follow the progress live and be able to reference in case the need should arise

FILE: IV_T[TT.TT]_V[MIN]_[MAX]_[n]Pull_T[DIR]
    - TT.TT is temperature at which the specific measurement was taken
    - MIN and MAX are the extremes of the applied voltage
    - n is the pull number 0-indexed
    - DIR can be either Go or Return, if we are in the increasing or decreasing temperature arm

IV-T_dependence_20250404_100546 - PN diode
IV-T_dependence_20250408_110423 - Schottky diode
IV-T_dependence_20250408_124236 - 1st Zener diode
IV-T_dependence_20250411_094932 - 2nd Zener diode
IV-T_dependence_20250414_092701 - PN diode long take
IV-T_dependence_20250415_113544 - Schottky diode long take


There's also files with a single IV take at room temperature in case of need.

File: Data/IV-T_dependence_20250404_100546/IV_T11.00_V-1.00_5.00_1Pull_TGo.txt
# IV Measurement - T = 11.00 °C - Pull number 1
# Td_go[°C]	Td_return[°C]	Vcc	Vd_go[V]	Vd_return[V]	ErrVd_go[V]	ErrVd_return[V]	Vr_go[V]	Vr_return[V]	ErrVr_go[V]	ErrVr_return[V]	Id_go[A]	Id_return[A]	ErrId_go[A]	ErrId_return[A]
# 
10.98501	11.0021	-1.0	-1.014231806597858	-1.0151479272543371	0.00047858045136205986	0.0005076065327810496	-0.009118036015846931	-0.008371163924352082	0.0004853612437038973	0.0005161513344564745	-9.144555226002338e-07	-8.395510905979423e-07	5.586976298037025e-08	5.75625881638384e-08
10.98632	11.0021	-0.8775510204081632	-0.8899238673176941	-0.8907136578622667	0.0005022520337505518	0.000521577541419924	-0.0092804181144297	-0.009042075589202706	0.0005100935066282847	0.0005278482209772745	-9.307409602276301e-07	-9.06837387343567e-07	5.827593358855663e-08	5.951423082816681e-08
10.98764	11.00606	-0.7551020408163265	-0.7682079678738376	-0.7685151590834676	0.00048199903685693134	0.0005073766082119753	-0.00866409120268757	-0.010243803152334086	0.0004900967577213107	0.0005147631434714102	-8.689290144105476e-07	-1.0273596582423112e-06	5.5631679921421695e-08	6.011940250115333e-08
10.99028	11.01266	-0.6326530612244898	-0.6445362234518057	-0.6442612964368485	0.000549263921929296	0.0005496698419636505	-0.0076565871379023044	-0.008735501947956852	0.0005534245455365007	0.0005524117906655077	-7.678855819779665e-07	-8.760908582847108e-07	6.00903594052721e-08	6.131513474829426e-08
10.98632	11.01397	-0.5102040816326531	-0.5246443855568707	-0.5245539549964924	0.0004942706624944878	0.0005261771805359308	-0.008714124326033782	-0.009363658487160453	0.0005013942747096628	0.0005349951589627483	-8.739468785511766e-07	-9.390892074175562e-07	5.670462343903596e-08	6.059605107558963e-08
10.97976	11.01134	-0.3877551020408163	-0.3989758981129637	-0.39984612180901863	0.0005299559287835719	0.0004748556368581268	-0.009286788627337283	-0.008901979934493778	0.0005328018660838328	0.00048063316165580463	-9.313798643403153e-07	-8.9278707596969e-07	6.029393219945644e-08	5.513871460637245e-08
10.97582	11.0021	-0.26530612244897966	-0.2782002037972258	-0.27903998107305916	0.000498739008304865	0.0004938912574122061	-0.008476690540082252	-0.00898567330772937	0.0005048340286294676	0.000499361725473577	-8.501344438955222e-07	-9.011807549623277e-07	5.668607160580616e-08	5.690717358308643e-08
10.97054	10.99685	-0.1428571428571429	-0.15431351643348015	-0.15471613688201552	0.0005419061158505665	0.0004792439009343713	-0.009349103182894418	-0.010349784590180867	0.0005504333525305485	0.0004877555238910325	-9.376294436761024e-07	-1.037988626033584e-06	6.195130868176797e-08	5.7980591438277856e-08
10.9653	10.9916	-0.020408163265306145	-0.03335923310061636	-0.03574314645321561	0.000478369917555519	0.00048222215958652084	-0.011016146547640404	-0.011278597908145024	0.00048384107264216034	0.0004865087882653499	-1.1048186287875242e-06	-1.131140097096081e-06	5.875598854062648e-08	5.9424115267635594e-08
10.96398	10.99291	0.1020408163265305	0.09134132929530682	0.09006439512929805	0.0005233509275570135	0.00048258101022543583	-0.009995451918200893	-0.010374801445036223	0.0005289349211540548	0.00048752591288459164	-1.0024523035002399e-06	-1.0404975875073938e-06	6.097255753927699e-08	5.8001602255205837e-08
10.96923	10.9916	0.22448979591836737	0.21057970403216023	0.20949680942218227	0.0004788713365381923	0.0005000171754463156	-0.009238118709385235	-0.008894246555325213	0.0004831155315059006	0.0005072933728486069	-9.264987172184569e-07	-8.920114888501868e-07	5.585240416909956e-08	5.748000248431209e-08
10.97054	10.98632	0.346938775510204	0.3230394220707954	0.32316166248144107	0.0004786557205594848	0.00046826853673756464	0.002940628334278772	0.003435510779833062	0.00047871196513944866	0.00046693182634873094	2.949180959060046e-07	3.4455027377726023e-07	4.8818153052786326e-08	4.795523485810492e-08
10.97582	10.98632	0.46938775510204067	0.3960314263627556	0.39547566468018036	0.00037884157921466493	0.00036492629223066584	0.05232152830762973	0.0505989917492791	0.00038005590551551437	0.0003646284789037973	5.247370204355605e-06	5.074615560052061e-06	1.6190339346472845e-07	1.5650461547889217e-07
10.98107	10.98632	0.5918367346938775	0.4348120500357867	0.4343289960947343	0.0003318862075876331	0.0002842893377469529	0.1333416995246935	0.1338706954022117	0.00033130165455481464	0.00028352727993594297	1.3372951511853724e-05	1.3426004954589478e-05	4.0238834906149553e-07	4.036080139774413e-07
10.98632	10.9916	0.7142857142857142	0.45777732318603476	0.45900881473948335	0.0002977035763632251	0.00021914185539724995	0.233920643749784	0.23243417556813128	0.00029628535623940557	0.00021356202606968473	2.3460098661095575e-05	2.3311019513401993e-05	7.041243652099463e-07	6.993547145128683e-07
10.9916	10.9916	0.8367346938775511	0.47400529250479667	0.47484279619921554	0.00023739324856200227	0.00019886638195104446	0.3381720865986925	0.33634266103633537	0.0002285430037908391	0.00018892970600442425	3.391556379487439e-05	3.373208916220393e-05	1.0172829800463453e-06	1.0117003336412455e-06
10.99291	10.99423	0.9591836734693877	0.4887191158258216	0.4888499888607667	0.00019605470491250793	0.0001768862464583789	0.4486418561387905	0.44659318837684325	0.00019340127172602	0.00016987964377268767	4.499467015733532e-05	4.478920753954902e-05	1.349392883197528e-06	1.343200329782586e-06
10.99423	10.99685	1.0816326530612246	0.4991172670471996	0.49814479769951375	0.00019643474948150805	0.000199474348126166	0.55892741211922	0.5592394399864167	0.0001915394687954549	0.00019335088253462888	5.605530158652292e-05	5.608659512450272e-05	1.6810379696700101e-06	1.6819783911943447e-06
10.99685	10.99685	1.204081632653061	0.5061594901692036	0.5063962455571215	0.00017739953015056487	0.0001888009414396817	0.6745679757080364	0.674053076561727	0.00017324001336704783	0.00018111647538386096	6.765299124541535e-05	6.760135157574235e-05	2.0287820885900476e-06	2.0272405526380458e-06
10.99948	11.00079	1.3265306122448979	0.514427751749178	0.5137915568488227	0.00016008231844884014	0.0001719623646867366	0.7885142003671639	0.7896918204461341	0.00015331831317774694	0.00016556434485048935	7.90807542239659e-05	7.919885873494475e-05	2.3714414377749154e-06	2.3749912280297784e-06
11.00606	11.0021	1.4489795918367347	0.521490878417908	0.5207378928021783	0.00015479622311665605	0.00016506491983698938	0.9052828045359131	0.9048775285643557	0.00014991907909828243	0.0001588919730211475	9.07915760240611e-05	9.07509305550452e-05	2.7226050743481483e-06	2.7213913794763934e-06
11.0087	11.00342	1.5714285714285712	0.525260330365592	0.525876078981071	0.00016129797753412566	0.00016887642717199048	1.0226372621854325	1.0224107443023398	0.00015566614900782753	0.0001614087961615515	0.0001025611535638785	0.00010253843589432754	3.0755370585252303e-06	3.0748588115224908e-06
11.00738	11.00738	1.693877551020408	0.5297591399978823	0.5305239371530951	0.00015600788085203934	0.00015545301937608318	1.1404211031314166	1.1396442104721347	0.00014777532870842284	0.00015041594892205054	0.00011437379431665998	0.00011429587909659359	3.4297546667791943e-06	3.427419403233268e-06
11.01266	11.01134	1.816326530612245	0.5344915212066679	0.5349586700335002	0.00014813949804843245	0.00014958036121622215	1.2572024432453999	1.255423958899749	0.00014370193691318916	0.0001417255669098669	0.00012608589341544477	0.00012590752772036393	3.780960385967601e-06	3.7756110281274514e-06
11.01791	11.01266	1.9387755102040813	0.5382246215542104	0.5387426659732324	0.00015855442951513086	0.00016109643096704675	1.3753001340922812	1.3753069569200864	0.00015470130035322705	0.0001529560919611855	0.00013793001043950267	0.00013793069470665795	4.13613110761194e-06	4.13615097371481e-06
11.02187	11.01266	2.061224489795918	0.5424503194101122	0.5445892975500924	0.0001572203519641956	0.00015470608969502938	1.4959172681757593	1.4946759685365187	0.00015067968968324703	0.00015155404410208196	0.00015002680455077316	0.00014990231356298454	4.498873496061068e-06	4.495140706246339e-06
11.0245	11.0087	2.183673469387755	0.5468073456276882	0.5475557848490755	0.00015808998963840195	0.00015207434924974244	1.614595809274441	1.6153535984896035	0.00015433556866331104	0.00014781653787755998	0.00016192917553649994	0.00016200517485604287	4.85578873414586e-06	4.8580656721981245e-06
11.02844	11.00738	2.306122448979592	0.5519718872529908	0.5504154795625602	0.00014675678648776096	0.00015721830058515034	1.733697366450572	1.7347235197509399	0.00014339226762008638	0.00015390502727933973	0.00017387397116142532	0.00017397688494142412	5.2139720315447975e-06	5.217061104271798e-06
11.03106	11.00474	2.4285714285714284	0.555364170317056	0.5549251925562214	0.0001501334689396742	0.00015019296198348877	1.852274475097947	1.8541925984122642	0.0001500702895013163	0.0001497026619832405	0.00018576616940105777	0.00018595853960608406	5.570583430170664e-06	5.5763519078122544e-06
11.03369	11.0021	2.5510204081632653	0.5573627278744397	0.5572600278405253	0.0001495291579268391	0.00014616875366302068	1.9738399822964272	1.9744130985946495	0.00014706687929938878	0.0001458695321620297	0.00019795807665193334	0.00019801555496887468	5.9361796836538376e-06	5.937902981385886e-06
11.03897	10.99685	2.673469387755102	0.5600470159290102	0.5609317812654329	0.00015043897182106803	0.00014518000931969916	2.093301329385014	2.0938430619112967	0.00014799267355632167	0.00014719824434739895	0.00020993895591064224	0.00020999328672262528	6.295449029501745e-06	6.2970780536909546e-06
11.03897	10.9916	2.7959183673469385	0.56275856947931	0.56225188568367	0.0001443125405781645	0.00014359341122973624	2.212444276179048	2.211822943993697	0.00014520576254491561	0.00013976392221612185	0.00022188790253525707	0.00022182558860632808	6.653760080347373e-06	6.651890306949963e-06
11.04424	10.98632	2.9183673469387754	0.5643467846055541	0.5641472920617999	0.00015161080630996283	0.00014675789062044316	2.3301771751816744	2.3328035071934483	0.0001521483169760114	0.00014896644493456662	0.00023369543427757242	0.00023395883133020242	7.007832764571057e-06	7.015730536519684e-06
11.04424	10.98107	3.040816326530612	0.5671310461444661	0.5661340378506236	0.00014170471252260896	0.0001432107783632998	2.453642155574876	2.4540888253620623	0.0001389051967356452	0.00014718092945763538	0.0002460778412972496	0.00024612263818694837	7.379140072816818e-06	7.38048500634557e-06
11.04424	10.97714	3.163265306122449	0.5688933060184501	0.5696821876948908	0.00014678015943965484	0.00014801050515796574	2.5734310003384424	2.573558357637203	0.0001446809506460706	0.00014788559932567166	0.00025809156557400886	0.0002581043383449206	7.739395620699564e-06	7.73977924583776e-06
11.04557	10.98107	3.2857142857142856	0.5725868718399413	0.5705146941644984	0.000140521145699285	0.00013303226475973575	2.691548702838055	2.692762256476793	0.00014474984759349616	0.0001382785664661216	0.00026993768958359795	0.0002700593979015939	8.094624308940247e-06	8.098272828384655e-06
11.04424	10.98632	3.408163265306122	0.5735248048930366	0.5743055069207582	0.00015452923183687962	0.00014554817632651373	2.8144878724727405	2.8135153920830773	0.00015577200037977172	0.00014790537133098667	0.0002822673625988106	0.0002821698317202966	8.464355146919183e-06	8.461429077261623e-06
11.04424	10.99554	3.5306122448979593	0.5752384412996364	0.5753729510785686	0.00014448545911079796	0.00013958907049108098	2.93482345101742	2.934591929727271	0.00014402525892715708	0.00014007562163657777	0.0002943359192676181	0.0002943126998021533	8.826251901698202e-06	8.825554981986378e-06
11.03897	11.0021	3.6530612244897958	0.5774773929239582	0.5770815888109514	0.00014857952967919168	0.00014816025749141644	3.053801741684291	3.055920002289839	0.00014514359807109035	0.00015106963562170952	0.00030626835239036114	0.00030648079453312997	9.184069039184082e-06	9.19044048625199e-06
11.03369	11.01002	3.775510204081632	0.5791878483560561	0.5788043137161276	0.00013929887536987687	0.00014956186842989396	3.173646529541714	3.1743219894964874	0.00014211296248844166	0.00015380829140143314	0.00031828768724718825	0.0003183554296957665	9.544491484747645e-06	9.546524695934145e-06
11.02712	11.01791	3.8979591836734695	0.582050270982726	0.5811764118445952	0.00013571890317433394	0.00014109318691480765	3.295892045264573	3.2962281832486617	0.00014170855596516786	0.000145380379273888	0.0003305477931265242	0.0003305815046884627	9.912134363265564e-06	9.913145804344912e-06
11.01266	11.01791	4.020408163265306	0.5827150946535972	0.5820002842405552	0.0001362654326690643	0.00014049027727855963	3.4175457943726184	3.4189590308990954	0.000139145760019592	0.00014361266899915639	0.00034274855023293737	0.00034289028491616644	1.02779972904334e-05	1.0282248096874939e-05
11.0021	11.01791	4.142857142857142	0.5846882076945562	0.5851994357394845	0.0001353105968647971	0.00014303390564403433	3.5370967479340063	3.5386978394385187	0.00014190445953748328	0.00014810467262946805	0.0003547384162003817	0.0003548989910178035	1.0637536994215757e-05	1.0642352990601968e-05
10.9916	11.0166	4.26530612244898	0.5864336538461737	0.585863804985427	0.0001379590676851877	0.0001358394945574754	3.65909982684049	3.660353862590865	0.00014284303798905111	0.00014474698827993582	0.0003669742078869211	0.0003670999761900376	1.1004451021604001e-05	1.1008222677912078e-05
10.98107	11.01266	4.387755102040816	0.5881222968816882	0.5882858898560652	0.00013513333932704566	0.00013769377030078985	3.779268472686768	3.7801058619307093	0.00014428601483011422	0.0001460234264115357	0.00037902602273460714	0.00037911000520817465	1.1365848224593402e-05	1.1368366824942507e-05
10.97582	11.00738	4.5102040816326525	0.5895051119401032	0.5889602564504418	0.00013369223659355465	0.0001363439535632337	3.9009890861204566	3.9023531968260694	0.00013980951442972794	0.00014397923445162215	0.0003912334857206355	0.00039137029353385514	1.1731912123004456e-05	1.1736015077874907e-05
10.97319	11.0021	4.63265306122449	0.5900663267272024	0.5896500734923985	0.00013599930202457734	0.00013111941427305262	4.022012860562967	4.0224877288961665	0.00014617532341028235	0.00014184789713942597	0.0004033710621364925	0.0004034186870821549	1.2095881672862325e-05	1.2097309281101937e-05
10.97582	10.99685	4.755102040816326	0.591250103666792	0.5911115040635003	0.00012980148658390771	0.00014386630306365168	4.141935885453098	4.143424171624743	0.00013434109845780645	0.00015064799161650067	0.0004153982434513186	0.00041554750492676197	1.2456538706714981e-05	1.2461016477911322e-05
10.97582	10.9916	4.877551020408163	0.592869674113125	0.5935885743505265	0.000134016517080573	0.0001261328690262839	4.2634113309418185	4.2646271588568005	0.00014845306444853627	0.00014173256358480165	0.0004275811183373602	0.00042770305474443894	1.2821867472990575e-05	1.2825523208247977e-05
10.97714	10.98501	5.0	0.5941020745200989	0.5929701020223953	0.0001276521730483288	0.00012096223592971532	4.384531989692145	4.385384843167648	0.00013703024393190534	0.0001319530857872396	0.0004397284113621648	0.0004398139447565588	1.318612640711204e-05	1.3188690771623812e-05

File: Data/IV-T_dependence_20250404_100546/IV_T12.00_V-1.00_5.00_0Pull_TGo.txt
# IV Measurement - T = 12.00 °C - Pull number 0
# Td_go[°C]	Td_return[°C]	Vcc	Vd_go[V]	Vd_return[V]	ErrVd_go[V]	ErrVd_return[V]	Vr_go[V]	Vr_return[V]	ErrVr_go[V]	ErrVr_return[V]	Id_go[A]	Id_return[A]	ErrId_go[A]	ErrId_return[A]
# 
12.03762	11.98867	-1.0	-1.0127208437095108	-1.011490261002223	0.0005244232325476011	0.0005092597927923553	-0.009046168896306606	-0.009289971276506104	0.0005341032845090655	0.0005168053110545434	-9.072479085655005e-07	-9.31699054909849e-07	6.007849890064351e-08	5.8881354743856304e-08
12.01858	11.9846	-0.8775510204081632	-0.8881148016760411	-0.890423280314473	0.0004867824346599569	0.0005189232041855354	-0.009721628298704918	-0.008139186448830715	0.0004922699439101186	0.0005248831338293399	-9.749903017455538e-07	-8.162858739174321e-07	5.737783098244742e-08	5.8053778426353895e-08
11.99954	11.98324	-0.7551020408163265	-0.7683338435368663	-0.7673872764497333	0.0005127001981356678	0.00053760289241931	-0.008353422041268432	-0.008611779788279539	0.0005217202505143776	0.0005440578380487269	-8.377717421791629e-07	-8.636826585377132e-07	5.8042249211900937e-08	6.03986901868939e-08
11.98324	11.98324	-0.6326530612244898	-0.6441363295144394	-0.6433088217805348	0.0005034403263964184	0.00048636287193604583	-0.008965201076549856	-0.007725265829817363	0.0005084291243979571	0.0004900212775205646	-8.991275776301129e-07	-7.747734259168953e-07	5.7680285337946816e-08	5.435966660381434e-08
11.97238	11.98188	-0.5102040816326531	-0.5242772102162393	-0.5244385311372397	0.0005399882006068152	0.0004872272723123802	-0.009535138219737851	-0.00903389037509894	0.0005437907909571221	0.0004898943280898949	-9.562870544316369e-07	-9.060164853173143e-07	6.161681141314014e-08	5.614340917459567e-08
11.96151	11.98596	-0.3877551020408163	-0.3996229992116107	-0.4002305652974488	0.0005007529938378167	0.0005291441166671997	-0.010234706827278839	-0.009395499017706699	0.0005053569945732797	0.0005353546026652858	-1.0264473801302616e-06	-9.422825210818072e-07	5.929708897435526e-08	6.067250986175219e-08
11.95068	11.9941	-0.26530612244897966	-0.27892637484085314	-0.27899726512974987	0.0005335757592096436	0.0005469553865748038	-0.008760519994316873	-0.007432342853750218	0.0005391138479756596	0.0005515831088837481	-8.785999392555284e-07	-7.453959335824108e-07	6.014572884407803e-08	5.966390457078238e-08
11.94391	11.99954	-0.1428571428571429	-0.1541081164111101	-0.15474567456226723	0.0005504903517152712	0.0005283291277708694	-0.01032885979120483	-0.008580396813573497	0.0005565407075090537	0.0005317668710218228	-1.0358900602953395e-06	-8.605352335346e-07	6.387754667957233e-08	5.924628528193102e-08
11.93981	11.99954	-0.020408163265306145	-0.03354963703074097	-0.034243543964238704	0.0005533533597126838	0.0005318830638800465	-0.010347054399047687	-0.008766433703262464	0.0005587510193142473	0.0005383614857285142	-1.0377148128620686e-06	-8.791930301135758e-07	6.409788196227542e-08	6.008570894907773e-08
11.94391	11.99954	0.1020408163265305	0.0910768539444246	0.09002167934732597	0.0004935132037404404	0.0004976443473922931	-0.009268592509801794	-0.008915625380268162	0.0004954822396157026	0.0005025359598736555	-9.295549603652385e-07	-8.941555892355995e-07	5.697646201899787e-08	5.7088289771969256e-08
11.95204	11.99682	0.22448979591836737	0.20943955188295793	0.20796403415216372	0.0004957485058247388	0.0004708261793127643	-0.008316581179154571	-0.008290198429443927	0.0005011458391748489	0.0004779293834903601	-8.340769410444862e-07	-8.314309928235811e-07	5.6139767383283984e-08	5.40285115933542e-08
11.9683	11.99546	0.346938775510204	0.3211181135765142	0.32261817026656614	0.000435257329336957	0.00044611933420694063	0.003931302935761605	0.004472127145356227	0.00043668875607475604	0.00044331115543103046	3.9427368726924126e-07	4.485134034054987e-07	4.5363690483518496e-08	4.644982813341392e-08
11.98596	11.99954	0.46938775510204067	0.3933089665701026	0.3932112652103419	0.00034398987294474075	0.0004133412825917234	0.05289782960800926	0.05350642584852211	0.00034379539625965056	0.0004140177154124473	5.3051679478496904e-06	5.3662045781287844e-06	1.6277945893954483e-07	1.6618696371107127e-07
12.0009	11.99954	0.5918367346938775	0.43297617332615823	0.43317112137608776	0.0002690100635759759	0.0002558771204549625	0.13455297818172673	0.13512973455875804	0.00027184679669531146	0.0002547120861049662	1.3494431670015718e-05	1.3552275053531045e-05	4.055744189963644e-07	4.071936413696909e-07
12.01043	11.99954	0.7142857142857142	0.4571265859240365	0.4558287490970359	0.00022694698855318008	0.00029359371215498335	0.23313374284576413	0.23568593529964646	0.00022380583915737417	0.0002924033819058155	2.3381179705723008e-05	2.363714123955937e-05	7.014897426600659e-07	7.094124397102905e-07
12.01722	11.99954	0.8367346938775511	0.47198037357254563	0.4721907737712477	0.0002179131601800688	0.0001791604663192262	0.3398218483472817	0.33983139832062487	0.00020823288342175655	0.00016390632732849158	3.408101979212533e-05	3.408197756700681e-05	1.0221996059270584e-06	1.022147162693633e-06
12.01722	11.98867	0.9591836734693877	0.4853436461019057	0.48651879032045003	0.0002205312432560809	0.00015861948444160698	0.4484207965161038	0.4486036481807226	0.0002149593185876703	0.0001524505270536218	4.4972499901324216e-05	4.499083824899435e-05	1.3487609591467144e-06	1.34922519780222e-06
12.01315	11.98052	1.0816326530612246	0.4943707986656205	0.495635463242541	0.00019967294393221613	0.0001611847831770796	0.5622755983591959	0.5622260191438202	0.00019139525495971907	0.00015384129413856972	5.6391094008544373e-05	5.638612166721695e-05	1.6911065465538412e-06	1.6909188907191211e-06
12.00636	11.97645	1.204081632653061	0.5042627205162873	0.504107307190629	0.00015205949397854277	0.0001491919539047914	0.6753780697212634	0.6754667664827154	0.00014536350887823962	0.00014686164736791118	6.773423625727243e-05	6.774313173028937e-05	2.031196300353583e-06	2.0314641255065652e-06
11.99954	11.97238	1.3265306122448979	0.5109891183127577	0.511731648646458	0.0001437782354043431	0.00015186446865967957	0.7911896585767052	0.7895721935319706	0.0001392194122135994	0.00014598453404793442	7.93490781844053e-05	7.918686125082445e-05	2.379478772459555e-06	2.3746185496225175e-06
11.98596	11.97238	1.4489795918367347	0.5165803626370229	0.5177904962224844	0.00015316440118961344	0.00015464448804017796	0.9069648569684852	0.9073987908655265	0.00014505839243466012	0.00014820728149462419	9.096027048124413e-05	9.100379007777821e-05	2.7276609881059665e-06	2.728967691866132e-06
11.97238	11.97238	1.5714285714285712	0.5235435129798296	0.5221561565137081	0.00014739468586751861	0.00014812336930600974	1.0243547953712924	1.0254942061341925	0.0001408153176005458	0.00014087750432234772	0.00010273340641573487	0.00010284767888217757	3.080695144115318e-06	3.0841218208452544e-06
11.96151	11.97238	1.693877551020408	0.52769332217502	0.5285549139364956	0.00014522141427280054	0.00014598372947013404	1.1423087521571895	1.1419462315810867	0.00013555599013348888	0.0001369439880736482	0.00011456310822958475	0.00011452675073524087	3.435426494812866e-06	3.4343368064105787e-06
11.95339	11.97238	1.816326530612245	0.5320480783643748	0.5334195327995692	0.00014614670502261816	0.0001446292356073569	1.2568990548357155	1.259354817989968	0.0001405362750660259	0.00013916519781399296	0.0001260554663359458	0.00012630175689398937	3.780046779782336e-06	3.787431724975451e-06
11.94528	11.97645	1.9387755102040813	0.5369408715730356	0.5368059073691746	0.00014690266579266769	0.00014421084939417707	1.37644636934144	1.3772778444456897	0.00014193152314956976	0.00013967867461067246	0.00013804496733942835	0.00013812835667893788	4.13957368966914e-06	4.142073497573814e-06
11.93981	11.97781	2.061224489795918	0.5416000903682803	0.5426561743474265	0.0001445679854028692	0.00014098726458244804	1.495313675342699	1.4982693245122347	0.00013963975458116426	0.0001362593926428462	0.0001499662697164476	0.0001502626942645908	4.497054666197043e-06	4.505942453969667e-06
11.93441	11.97781	2.183673469387755	0.5446251971194697	0.5444375196238649	0.00013936838048180195	0.00014352039383275407	1.6173153889092124	1.61778479899003	0.00013669048119173733	0.00013770218340050907	0.00016220192447188972	0.00016224900200481696	4.863962295124563e-06	4.865374288665918e-06
11.93441	11.98324	2.306122448979592	0.5490194861812092	0.5485182577984689	0.00014177303527156414	0.00014263383146728665	1.735244328939294	1.7370669329217723	0.00013997758991520515	0.00013968100511295371	0.0001740291173341986	0.00017421190782486936	5.218623443800367e-06	5.224104675674009e-06
11.93846	11.98324	2.4285714285714284	0.5520100566378079	0.5514770161962959	0.00014257802858416783	0.00013741424599514709	1.8552551411327034	1.8563954620825818	0.00013915954179658543	0.00013812083747794887	0.00018606510291171432	0.00018617946666157675	5.5795446609824535e-06	5.582973812262863e-06
11.93981	11.98867	2.5510204081632653	0.5552101169865948	0.5554954958418971	0.0001391944903588459	0.0001455640461356504	1.9765095261512247	1.97685567217933	0.00013636982372510053	0.00014777609811901334	0.00019822580745674703	0.0001982605227338612	5.9442055272394325e-06	5.9452492718104e-06
11.94528	11.9941	2.673469387755102	0.5581434299021615	0.5561889482832844	0.00014069695780257398	0.0001445135300331848	2.0959708730266184	2.096603121736456	0.0001415964063409684	0.0001427984614858314	0.00021020668669407465	0.0002102700954504519	6.303475962278661e-06	6.305377666098784e-06
11.95068	11.99954	2.7959183673469385	0.5596707520879429	0.5586791968932463	0.00013772026939162668	0.00014030577840247566	2.215209340860415	2.216185005236387	0.0001358137329779591	0.0001377200263368089	0.0002221652132043341	0.00022226306340752052	6.662073772592572e-06	6.665008390258506e-06
11.95746	12.00772	2.9183673469387754	0.5631689151900392	0.5618469930720867	0.00013573468634543983	0.0001327326480633076	2.3339788548221847	2.3347871306636643	0.00013418843104998472	0.00013623085694752446	0.00023407670793523065	0.00023415777060110964	7.019262291741642e-06	7.021693505952484e-06
11.96423	12.01586	3.040816326530612	0.5641813739314617	0.5646385254098599	0.00013161830410242704	0.00013437030274717184	2.4552136822355206	2.4556098611019954	0.00013397592380577655	0.00013511974973693096	0.0002462354510315435	0.0002462751841442178	7.3838653853960225e-06	7.385057068377899e-06
11.96694	12.01586	3.163265306122449	0.5656437133524213	0.5666570809437014	0.00013973097350255712	0.00013767752890494873	2.575417807787714	2.574419853361255	0.00013885181808563545	0.00013951221352970716	0.0002582908241688611	0.00025819073847771083	7.74536969701315e-06	7.74236855543823e-06
11.97238	12.01858	3.2857142857142856	0.5684406987893403	0.568561121395479	0.00014031150107188524	0.0001358921711323522	2.6944734216900357	2.694988317761644	0.00014222474502149853	0.00013812278118214693	0.0002702310121041055	0.0002702826514654141	8.103419696417634e-06	8.10496748803534e-06
11.97781	12.0213	3.408163265306122	0.5694513398310476	0.5712208705038928	0.00013426349473681708	0.00013691758732955426	2.8150123229365045	2.815560875858716	0.00013661833778078771	0.00013939356482897837	0.0002823199601781671	0.00028237497501341045	8.465929059010572e-06	8.467579239580529e-06
11.98188	12.0213	3.5306122448979593	0.5729654078056526	0.5741378241220217	0.00013734776766956874	0.00013226270183047407	2.937188697989473	2.9367115548983795	0.00013861903642388207	0.00013215808258391234	0.0002945731318814033	0.0002945252787983532	8.833364307898495e-06	8.831928344885957e-06
11.98188	12.0213	3.6530612244897958	0.5742850577989611	0.5754479311918248	0.00013448588683315164	0.0001353170360874327	3.0576793799706836	3.058840627445137	0.00013351784889343345	0.0001336941687179538	0.0003066572440046819	0.00030677370649334444	9.195728930932205e-06	9.199221309232233e-06
11.98052	12.01586	3.775510204081632	0.5779872576941	0.5766117134345461	0.00013028939152602217	0.00013180630481655445	3.1761250354633033	3.1762505774274623	0.00013518203442765286	0.00013413714105341474	0.0003185362586965503	0.0003185488494060237	9.551944367204976e-06	9.552321775796376e-06
11.97917	12.01451	3.8979591836734695	0.5786320866681028	0.5787997694668393	0.00013180531141120967	0.0001336523224254657	3.2993043705692546	3.297211125310386	0.0001367444455556722	0.00013508802246073567	0.00033089001810944284	0.0003306800847768916	9.922395939752531e-06	9.916100454501443e-06
11.98324	12.01043	4.020408163265306	0.5803779872446493	0.5800867008652724	0.0001300033751628446	0.00013305596249177888	3.419458460438303	3.4206879354646285	0.00013049888819941302	0.00013514022486431902	0.00034294037312589544	0.0003430636782132814	1.0283748330744025e-05	1.0287446475470198e-05
11.98867	12.00772	4.142857142857142	0.582305203367797	0.5826073959454656	0.00013037181727666787	0.00013390450107525918	3.540938910944538	3.541772660502187	0.00013326547860027327	0.00013595909000275964	0.000355123749969365	0.0003552073674157243	1.0649090850399141e-05	1.0651598624022196e-05
11.9941	12.00772	4.26530612244898	0.5846241337795919	0.5843028553549124	0.00013014002547839337	0.0001270796676284226	3.6608842227031664	3.6624430114314634	0.00013627770654584095	0.00013661436330936256	0.00036715316645303045	0.0003673094986893454	1.1009816603745452e-05	1.1014504570941852e-05
11.99546	12.005	4.387755102040816	0.5855806982547689	0.5853643919886481	0.00013011165155481908	0.00012540947970863655	3.7825525271409903	3.7818538695728865	0.00013798518707283793	0.00013663023327582782	0.0003793553833257437	0.00037928531436895864	1.1375723953908278e-05	1.1373622635776207e-05
11.99954	12.005	4.5102040816326525	0.5869671487126146	0.5860819289512631	0.00013017153831684992	0.00012875362098320947	3.9032165113147665	3.9029035716022586	0.00013534130384081048	0.00013001531196125707	0.0003914568760720857	0.00039142549108437053	1.1738610389524822e-05	1.1737668644176465e-05
12.005	12.005	4.63265306122449	0.5886566974038949	0.5881082097088947	0.00013238788324244175	0.00012660448311200157	4.024808855397045	4.022775652711453	0.00014140135843425757	0.0001359350488088605	0.00040365147481667284	0.0004034475632044382	1.2104289820720335e-05	1.2098174504919416e-05
12.00907	12.00907	4.755102040816326	0.5886198921787518	0.5890425073625593	0.00012818313460443093	0.00012491934100940298	4.14487333993672	4.14461407279376	0.00013559246759579664	0.00013049922443576046	0.00041569284323906533	0.00041566684111862	1.2465372990526804e-05	1.2464592719573429e-05
12.01179	12.01179	4.877551020408163	0.5912778235874504	0.5909529097633404	0.00012472413483386515	0.0001238757642711282	4.265833889821838	4.265354017445703	0.0001378040052101594	0.00013625116795109888	0.00042782407881073494	0.0004277759520053859	1.2829151919626512e-05	1.282770857692889e-05
12.01586	12.01586	5.0	0.5918067741945778	0.5910051686301552	0.00012262088453853304	0.0001239152932249999	4.3872006250752955	4.386213134464463	0.0001345924916898726	0.0001340942391345907	0.00043999605105559075	0.0004398970147893354	1.3194151851736342e-05	1.31911820054799e-05

File: Data/IV-T_dependence_20250404_100546/IV_T13.00_V-1.00_5.00_2Pull_TGo.txt
# IV Measurement - T = 13.00 °C - Pull number 2
# Td_go[°C]	Td_return[°C]	Vcc	Vd_go[V]	Vd_return[V]	ErrVd_go[V]	ErrVd_return[V]	Vr_go[V]	Vr_return[V]	ErrVr_go[V]	ErrVr_return[V]	Id_go[A]	Id_return[A]	ErrId_go[A]	ErrId_return[A]
# 
12.99096	13.00222	-1.0	-1.0143254181331633	-1.0137969219409713	0.0005483175025900826	0.0005319722763900565	-0.007884923604065786	-0.008781442440199034	0.0005537520538363446	0.0005367896640868164	-7.907856387589796e-07	-8.806982690000033e-07	6.03870423969968e-08	5.996396080885815e-08
12.98956	13.00363	-0.8775510204081632	-0.8888914138794034	-0.8884442597645632	0.00048339730204781747	0.0004861915799188677	-0.00981077926313223	-0.008625426644332967	0.0004892728760165257	0.0004918669208774764	-9.839313271619928e-07	-8.650513132416977e-07	5.725710619574841e-08	5.573438090620575e-08
12.99096	13.00222	-0.7551020408163265	-0.7677471809537529	-0.7684606280920085	0.0004785137364759776	0.0005521548187272038	-0.00894018742295805	-0.007934502821787726	0.0004802046705670608	0.0005572410479718312	-8.966189372137247e-07	-7.957579803217056e-07	5.515707096835955e-08	6.076740047967833e-08
12.99658	12.99658	-0.6326530612244898	-0.6438723086955296	-0.6439313839366176	0.0005215577572023308	0.0004742483604326962	-0.008338414217037122	-0.007075732619126307	0.0005268143289809808	0.0004792042423026224	-8.362665948287154e-07	-7.096311923705051e-07	5.848385487263178e-08	5.2560147349265426e-08
13.00081	12.99096	-0.5102040816326531	-0.5239600216175255	-0.5239282118726689	0.00048033598368217	0.0005200580002258254	-0.006888790226013578	-0.008087336719931892	0.0004841063765538072	0.0005285773184540879	-6.908825820894171e-07	-8.11085820873723e-07	5.278688828857394e-08	5.83247383862731e-08
13.00503	12.98956	-0.3877551020408163	-0.3998438496843825	-0.3993217154837996	0.0004954518829070323	0.0005559615890565778	-0.009040255427265071	-0.008653175355694931	0.0005036124653790703	0.0005617323726717168	-9.066548417676333e-07	-8.678342549087284e-07	5.7360330103992423e-08	6.20568098788477e-08
13.00784	12.99096	-0.26530612244897966	-0.27899135760567517	-0.2777880403870168	0.0005541720911080173	0.0005490146716672143	-0.008601775538634782	-0.009298158842316995	0.0005590535387674509	0.0005542198449354836	-8.626793239027963e-07	-9.325201927907928e-07	6.174809411068317e-08	6.222092760504232e-08
13.00924	12.99517	-0.1428571428571429	-0.15519600967412484	-0.15455754263217794	0.0004988987788784431	0.00048809929578884863	-0.00870411778644671	-0.007697523412140047	0.0005053273066738717	0.0004964875598463754	-8.729433142560135e-07	-7.719911154488063e-07	5.7040890763561204e-08	5.491143364278226e-08
13.00924	12.99658	-0.020408163265306145	-0.03400587978211984	-0.03391090499679317	0.00048100738352448494	0.00047578865944545776	-0.009532408565668053	-0.00918762867585979	0.0004898243462300927	0.0004817697034911205	-9.56013295122661e-07	-9.214350291705737e-07	5.687799186339754e-08	5.565981857754226e-08
13.01205	12.99799	0.1020408163265305	0.09056926132187544	0.09025525377880099	0.0005362668246104576	0.0004777415148077697	-0.008232887824415924	-0.00801364787143917	0.0005421429933239283	0.00048180846397572456	-8.256832639069225e-07	-8.036955041058239e-07	5.974409065532854e-08	5.3997643276538126e-08
13.00784	13.00222	0.22448979591836737	0.21008483529076133	0.20877472821425644	0.0005042907437726877	0.0005101627255333868	-0.007848079573450897	-0.008004551437673924	0.0005113143614914538	0.0005167192575166008	-7.870905198526624e-07	-8.027832150911567e-07	5.6451124498318655e-08	5.714063558813801e-08
13.00784	13.00222	0.346938775510204	0.3217070481736378	0.32181020274311517	0.0004169586503642822	0.00040725459943627976	0.007907194064754023	0.005512380824672671	0.0004195353435935123	0.00041264285630547814	7.930191620453338e-07	5.528413223019428e-07	4.8330650790997534e-08	4.4581290180569465e-08
13.00784	13.00222	0.46938775510204067	0.3925677995107071	0.39258279553336783	0.00035401606730294275	0.0003312756292144602	0.05536223531707988	0.05394536138336517	0.0003556111105333067	0.0003352123314792442	5.552325275005504e-06	5.410225793136613e-06	1.7027428715742014e-07	1.656828754116501e-07
13.00784	13.00222	0.5918367346938775	0.43121482230474406	0.4317696751419851	0.0003044212330380511	0.00026760500043199984	0.13780837675266988	0.13772513895441968	0.0003050322180856439	0.00026697219337904236	1.3820918338448488e-05	1.3812570349455389e-05	4.15574875687896e-07	4.150615241669173e-07
13.00363	12.99658	0.7142857142857142	0.454568628773156	0.45440185404720995	0.0002135080160780679	0.0002931039613359533	0.23776417006792128	0.23785377653947903	0.0002099442785981364	0.0002919997570593785	2.3845569157348438e-05	2.3854555865959184e-05	7.153661127046441e-07	7.15924864934131e-07
13.00222	12.99096	0.8367346938775511	0.4714550583548237	0.4711701339244503	0.00017031463001399862	0.00016738377015285434	0.3425268701583912	0.34219800985823845	0.00015268113351590243	0.00015384442678311927	3.435230871110131e-05	3.4319327034223095e-05	1.0302351847430061e-06	1.0292480161235986e-06
12.99658	12.98675	0.9591836734693877	0.48373089338210745	0.4845979361463059	0.00016737013449377643	0.00016836451155309565	0.4517817209800161	0.45213150513294215	0.0001620538424915711	0.00016330826877069933	4.530956985056826e-05	4.5344649998289254e-05	1.3587935595429283e-06	1.3598469408499346e-06
12.99377	12.98535	1.0816326530612246	0.4935623767172405	0.4932597297146429	0.00015555139198964683	0.00019062050667281749	0.5654600395229155	0.5654109151627267	0.00014995108055577267	0.00018472365648957331	5.6710464298757946e-05	5.6705537575240866e-05	1.70064104351212e-06	1.700527728819835e-06
12.99377	12.98535	1.204081632653061	0.5020201334925349	0.5006941215502231	0.000158597928968379	0.00016664984892113494	0.6787726570316277	0.679678725513717	0.0001543532237171394	0.00015997300721868067	6.807468228177993e-05	6.81655526540685e-05	2.0414116185059324e-06	2.0441408126082182e-06
12.99096	12.98116	1.3265306122448979	0.5086474666545215	0.5096631063704459	0.00014395162480532162	0.00015306449189876	0.7941484915677057	0.7945478544218332	0.0001391980383444095	0.00014674907693176112	7.964582204068857e-05	7.968587447817e-05	2.3883770541027238e-06	2.3895826287859983e-06
12.99237	12.98395	1.4489795918367347	0.5154097640203692	0.5149721528139105	0.0001489694990167528	0.00015087080449641818	0.9102434552046069	0.9109275553720243	0.00014089047148022264	0.00014439263287307843	9.128908386366532e-05	9.135769284645715e-05	2.737518773343121e-06	2.7395779550224393e-06
12.99377	12.98535	1.5714285714285712	0.5202493895123574	0.5203711753932827	0.00013977857408247415	0.0001380926483081804	1.0268692333680205	1.0268869741969495	0.00013546995892145444	0.00013052096431035638	0.00010298558152321938	0.0001029873607659161	3.0882546252729743e-06	3.088305835180071e-06
12.99658	12.99096	1.693877551020408	0.5260514870035976	0.5252003491119079	0.00014028048469880668	0.00013988701310069145	1.1459903490553733	1.1440030877285157	0.00013338828431620116	0.0001333910796600996	0.00011493233868773175	0.00011473303457311359	3.4464976574816448e-06	3.4405211787222352e-06
12.9994	12.99658	1.816326530612245	0.5299286404963341	0.5300604237256934	0.00014068652961822807	0.00013819383686054635	1.263493544779263	1.260873579459138	0.00013794189020240418	0.0001335911759416713	0.0001267168332944803	0.0001264540747627257	3.7998780724179094e-06	3.7919972278103836e-06
13.00081	12.99658	1.9387755102040813	0.5345501415785632	0.5339580258961172	0.00013897487453187513	0.00013930805018394474	1.3805118648258068	1.3816858462397237	0.00013581451733675817	0.0001357464925323417	0.00013845269931058137	0.000138570438896773	4.15179820281112e-06	4.155328813988613e-06
12.99799	12.99658	2.061224489795918	0.5378415417819672	0.5391280192010517	0.00014296696180341782	0.00014102048339634279	1.5015947706190598	1.5005567912466469	0.00013736749105542015	0.00013900636180433308	0.00015059620605947847	0.00015049210623273963	4.515943751322306e-06	4.512822633051172e-06
13.00222	12.99658	2.183673469387755	0.5427188859107261	0.5424330512628169	0.000135320124114161	0.00013692420324863035	1.6215391737029767	1.620558051064762	0.00013180237460484414	0.00013164941795361298	0.0001626255314113907	0.00016252713379448017	4.876663576628779e-06	4.873712900275285e-06
13.00503	12.99377	2.306122448979592	0.5452354897988818	0.546157972404397	0.00014049984705506738	0.0001364272157400886	1.7414867607732025	1.7389436654230588	0.0001370214849012181	0.00013346225872017714	0.00017465517608797538	0.00017440012691034588	5.237396190018252e-06	5.229747140555469e-06
13.00784	12.99658	2.4285714285714284	0.548965409614679	0.5484973519379891	0.00013686388687847713	0.0001424830281798451	1.8588421281330956	1.8614680071272611	0.00013560504906561243	0.0001396951274597675	0.00018642484486341344	0.00018668819648252544	5.590331316999254e-06	5.5982294202413625e-06
13.00784	12.99517	2.5510204081632653	0.5519296234254057	0.5517514888533063	0.00013820353749720323	0.00013620464810276355	1.9804126385102987	1.9804517572795046	0.00013605439874792252	0.00013481088020650276	0.00019861725388730305	0.0001986211771416613	5.95594371298515e-06	5.956061074750342e-06
13.00643	12.99096	2.673469387755102	0.5541058644095497	0.5542399197635531	0.00013453528111178047	0.00013589895717222507	2.0993495373551587	2.100106417819698	0.00013550697094714728	0.0001346827252815093	0.00021054553578930485	0.00021062144396948132	6.313635647440674e-06	6.315911720568314e-06
13.00784	12.99237	2.7959183673469385	0.5564352465947076	0.5578925873414499	0.0001362862148814478	0.00013338795735849866	2.2169236916961217	2.218229579301652	0.00013260352398672447	0.00013115047481497503	0.00022233714689560944	0.00022246811546501374	6.667228880958059e-06	6.671155933773121e-06
13.00784	12.99658	2.9183673469387754	0.557843055024208	0.560369657628476	0.00013559900167064892	0.0001289126631096867	2.3370254730385627	2.3384891970301136	0.00013294919798115097	0.0001316246548916253	0.0002343822558458091	0.00023452905395949389	7.028424491688208e-06	7.0328262626595596e-06
13.00503	13.00081	3.040816326530612	0.5600211137080672	0.5611190043361088	0.00013213470714580522	0.00013204964013882294	2.4580060362383134	2.459486135016594	0.00013216893488964893	0.00013161958339304823	0.0002465154985696834	0.00024666393892454054	7.392262819263915e-06	7.396713988892602e-06
13.00363	13.00222	3.163265306122449	0.5635665370027613	0.5654219539871546	0.00013112929787235402	0.00013238160805787165	2.5800186658572155	2.579105316641854	0.00013385105276941123	0.000133408504305725	0.0002587522481052267	0.0002586606475420574	7.759205492926186e-06	7.756458597726874e-06
13.00222	13.00643	3.2857142857142856	0.5647689453644328	0.5664666768985237	0.00012985147201219607	0.00013083242588229774	2.6973362802365934	2.697094297277145	0.00013238256431833678	0.0001329641389900462	0.0002705181306024063	0.0002704938619273037	8.11202781906097e-06	8.111300171873076e-06
13.00081	13.00784	3.408163265306122	0.5676504538381133	0.5687474356162973	0.00012975144504970813	0.00012647221303514498	2.8187503228473867	2.82001572755954	0.0001323726455310184	0.00012635796367113227	0.0002826948473420306	0.00028282175584791295	8.477170093986571e-06	8.4809747670902e-06
13.00222	13.01345	3.5306122448979593	0.5701666046690184	0.5708232486911707	0.00013103055712242827	0.00012961295241796563	2.9409353401642417	2.940233498610804	0.0001324092368411791	0.00013144529332716242	0.0002949488857852013	0.0002948784975038415	8.844631055082849e-06	8.84252018207595e-06
13.00222	13.01764	3.6530612244897958	0.5733371273974318	0.5723269407806534	0.0001332271253941315	0.00012884077680241473	3.0605017585878174	3.0603425592723905	0.00013040157829998896	0.0001271350835013419	0.0003069403027367182	0.00030692433650309804	9.204216544057974e-06	9.203737306024004e-06
12.9994	13.01904	3.775510204081632	0.5737870080769687	0.5749044389769499	0.0001321440660550205	0.00013019650387727585	3.18132630645845	3.1791566472167787	0.00013632132723893803	0.0001328601104848669	0.0003190578985516448	0.00031884030159630715	9.567586908678855e-06	9.561061353600367e-06
12.99658	13.01485	3.8979591836734695	0.5750112288352238	0.5759287127665218	0.00013009446537051047	0.00013608906520869393	3.301245237651899	3.301891130341903	0.0001322458104356072	0.0001379694895430516	0.0003310846693061778	0.00033114944642883393	9.928232319289102e-06	9.93017556997098e-06
12.99517	13.01345	4.020408163265306	0.5775142013431929	0.5788620256820883	0.00012607995574688164	0.00012858477081596173	3.4233715810675345	3.4230190682976613	0.0001266566212816896	0.00013147582164401615	0.0003433328232943069	0.0003432974694912909	1.0295516226941081e-05	1.0294456682318215e-05
12.99237	13.01485	4.142857142857142	0.5806706368988127	0.5799849096812155	0.00012592757474929613	0.00013066614192898203	3.5446414321661748	3.544711933489321	0.00012622544016089777	0.0001299873631050409	0.0003554950789455596	0.00035550214958272197	1.0660225007774226e-05	1.0660437489257457e-05
12.99096	13.01904	4.26530612244898	0.5812136746887588	0.5810019126719262	0.0001275864742429025	0.00012892363418634967	3.66531587782512	3.664708191295377	0.00013155750028344794	0.00013219349431231207	0.00036759762088307287	0.0003675366754884542	1.1023143854890212e-05	1.1021316365498599e-05
12.99096	13.01904	4.387755102040816	0.5840701897913539	0.58347216658502	0.00012229706914845023	0.0001320082824822484	3.785943927419474	3.785923458936031	0.00012919959280745282	0.00013763475672724605	0.0003796955097201358	0.00037969345691866725	1.1385922266867507e-05	1.1385861703800312e-05
12.99096	13.01904	4.5102040816326525	0.5845727837626347	0.5847750028559618	0.00012688731281361063	0.00012616561168672064	3.9079979490449777	3.907669543599658	0.00013041944534316805	0.00012809129931422563	0.0003919364104949331	0.0003919034744358297	1.1752989600818758e-05	1.175200169151667e-05
12.98956	13.01485	4.63265306122449	0.586248702900142	0.5863959365770813	0.00012795015676808467	0.00012485501447966288	4.029491589546523	4.027432005260089	0.00013571688881675774	0.00013232255316513415	0.00040412111017415736	0.0004039145527289228	1.2118372095037e-05	1.21121776908788e-05
12.98535	13.00784	4.755102040816326	0.5871625514320095	0.5871552806331483	0.00012050680215492383	0.0001229763085553051	4.14752741995384	4.147936789934308	0.00012351390893168294	0.00012701165671631472	0.0004159590231625554	0.000416000079223178	1.247335365124685e-05	1.2474585150447576e-05
12.98815	13.00222	4.877551020408163	0.5878932656452855	0.5900104324609569	0.0001224185598252596	0.00012072012230646842	4.269427700500904	4.269619649389839	0.0001323304145505267	0.00013196947294291837	0.00042818450511492365	0.0004282037558308935	1.2839959424179652e-05	1.284053665700009e-05
12.99517	13.00081	5.0	0.5887975723159373	0.5894001397815446	0.0001205164207957052	0.00012150722603875645	4.391030960603062	4.390425548350652	0.00013018437088330122	0.0001309592785437729	0.0004403801986363516	0.0004403194813309248	1.3205670820199285e-05	1.320385017062356e-05
