Repository: moncapiten/PID

FOLDER: IV-T_dependendence_YYYYMMDD_HHMMSS contain the files for each data pull at each temperature, both forward and reverse in voltage( description of the columns is present inside each file)
    each folder also contains a log.txt file with timestamped logs from the program to follow the progress live and be able to reference in case the need should arise

FILE: IV_T[TT.TT]_V[MIN]_[MAX]_[n]Pull_T[DIR]
    - TT.TT is temperature at which the specific measurement was taken
    - MIN and MAX are the extremes of the applied voltage
    - n is the pull number 0-indexed
    - DIR can be either Go or Return, if we are in the increasing or decreasing temperature arm

File: Data/IV-T_dependence_20250404_100546/IV_T40.00_V-1.00_5.00_2Pull_TReturn.txt
# IV Measurement - T = 40.00 °C - Pull number 2
# Td_go[°C]	Td_return[°C]	Vcc	Vd_go[V]	Vd_return[V]	ErrVd_go[V]	ErrVd_return[V]	Vr_go[V]	Vr_return[V]	ErrVr_go[V]	ErrVr_return[V]	Id_go[A]	Id_return[A]	ErrId_go[A]	ErrId_return[A]
# 
39.95337	40.05023	-1.0	-1.0109717621584586	-1.0098488781593065	0.0004615833832260125	0.00015476175260474	-0.010546281302822313	-0.010644984878376618	0.00046581574686434794	0.00014524573563936	-1.0576954470787598e-06	-1.0675945119222362e-06	5.646641383746171e-08	3.51721907447264e-08
39.92632	39.98821	-0.8775510204081632	-0.8869310247494744	-0.8855432110038194	0.0004815323187519468	0.00015158108399701865	-0.011568339707879738	-0.010614509574853102	0.0004851214096004241	0.00014226517497075117	-1.1601985465730355e-06	-1.0645381180275901e-06	5.981253345130378e-08	3.496575135897781e-08
39.94177	39.94177	-0.7551020408163265	-0.7650324464609688	-0.7654759651929322	0.0004534682672069572	0.0004293203072477017	-0.01071776116245654	-0.011356378345125203	0.000458741667462259	0.00043371471119008726	-1.074893306835477e-06	-1.1389407627244212e-06	5.617517822492371e-08	5.5303665055846774e-08
39.98046	39.9186	-0.6326530612244898	-0.6404645761346062	-0.6402709911138096	0.00014911862599774662	0.0004291628447925447	-0.010740049608067993	-0.010553104013824595	0.00014094850790211043	0.00043532356201570827	-1.0771286338449497e-06	-1.058379702519767e-06	3.525762606048194e-08	5.397573687565112e-08
40.03082	39.94177	-0.5102040816326531	-0.5214252394341998	-0.5194989321138399	0.00015344087758034405	0.0004269066332129754	-0.011948599823976096	-0.011108027414258976	0.00014425221219838477	0.0004345608496595964	-1.1983351543452107e-06	-1.1140334383972496e-06	3.873735291744445e-08	5.491288432083679e-08
40.08129	40.00369	-0.3877551020408163	-0.39757036180810734	-0.39616891529793474	0.00014820122857449135	0.0005016287821873796	-0.011856265569331115	-0.011223560130383782	0.00014002251484100575	0.0005087716610194981	-1.1890748740679084e-06	-1.125620311943013e-06	3.832242842283106e-08	6.11791864367942e-08
40.08129	40.06576	-0.26530612244897966	-0.27561907020297294	-0.27551727901897427	0.00041063137525622036	0.0004256341287510086	-0.011758925378343055	-0.012906525014129144	0.00041306213404419096	0.0004285820642126485	-1.1793125442125217e-06	-1.2944062796238235e-06	5.446792636939272e-08	5.791506219568769e-08
40.03469	40.08518	-0.1428571428571429	-0.15159696416668947	-0.15157651508716605	0.0004243508817193624	0.00015129194061878895	-0.012553557975036628	-0.011808959285377934	0.0004313768203203255	0.0001447207079678186	-1.2590069175646001e-06	-1.1843304869499482e-06	5.7419932096009814e-08	3.836585363324702e-08
39.96111	40.05799	-0.020408163265306145	-0.032277247529698315	-0.032305421716571206	0.0004562352293028735	0.0001568283302871101	-0.01344507314547205	-0.011422787265970897	0.00045974091628821	0.00014793097792159906	-1.348417725952467e-06	-1.145600969408374e-06	6.132629864643691e-08	3.741985472730286e-08
39.92632	39.99595	0.1020408163265305	0.09135314433870699	0.09181211349393484	0.0004431762822510782	0.00015204274354277232	-0.010619513248964332	-0.010985671399565	0.00045027193804867213	0.00014405199978551267	-1.0650399407245344e-06	-1.1017622504829003e-06	5.531049319896109e-08	3.6059135819052596e-08
39.93019	39.94177	0.22448979591836737	0.20589140205490383	0.2060736264704844	0.00039554975007931396	0.00039376876654139976	-0.004508989298208227	-0.00371936069566986	0.00039642743940638647	0.0003947344627429731	-4.5221033980626087e-07	-3.7301782124860695e-07	4.200698468430932e-08	4.1138169079098026e-08
39.97271	39.91474	0.346938775510204	0.2974071296402733	0.2964482930404521	0.00014751041993912192	0.00039406656008136507	0.02801997888618124	0.02898154432074146	0.0001423488206148659	0.00039445101725776556	2.8101473158340426e-06	2.9065835242946004e-06	8.546853942333209e-08	9.57171741622514e-08
40.04634	39.95724	0.46938775510204067	0.349822772977916	0.3483036304398657	0.0001417990631247389	0.0002639397773756573	0.09901559704113716	0.09892599056925422	0.00013794286723625338	0.0002651178942435966	9.930357741564252e-06	9.921371032920893e-06	2.981024503099104e-07	2.9869755192940924e-07
40.08129	40.01531	0.5918367346938775	0.377167793147671	0.37771401191211895	0.0001447030297413932	0.00020214866764639938	0.1903923661131554	0.19003439446309356	0.00014239182919484423	0.00020288535701720506	1.9094610983166723e-05	1.9058709704452266e-05	5.727674316609884e-07	5.718749089114775e-07
40.07352	40.06576	0.7142857142857142	0.3965476540335516	0.3968044031720652	0.00018763381141533147	0.00017570016671253772	0.2955844503013218	0.2934611862887175	0.0001823461590454344	0.00016823996214105654	2.9644413830239875e-05	2.9431469891557264e-05	8.891340061725169e-07	8.827216497487647e-07
40.01919	40.06964	0.8367346938775511	0.41160093327954234	0.4103049150864815	0.00015840807685818875	0.0001455180607616975	0.39991640394894284	0.40040037161135283	0.00015441776046023998	0.00013790720000089325	4.0107953459928076e-05	4.015649098499176e-05	1.202815386446198e-06	1.2042506030857762e-06
39.94564	40.02694	0.9591836734693877	0.42246123465353563	0.4227988723756527	0.00018530479988472298	0.0001473198154919587	0.5119194889775582	0.5121287223634648	0.0001837500940070404	0.00014153953322651485	5.1340837326001226e-05	5.1361821518750866e-05	1.5396660378681605e-06	1.5402504131981823e-06
39.91474	39.97271	1.0816326530612246	0.43307751330373523	0.4329184611156609	0.00017066535479479212	0.0001446202915557197	0.6241509164460662	0.6232016312281534	0.00016945337710605964	0.00013761744201965233	6.259662184796572e-05	6.250141723279044e-05	1.8771594634894542e-06	1.874278452670635e-06
39.92632	39.93019	1.204081632653061	0.4408190929282157	0.4404364671381449	0.00015020100127943354	0.00014706408816460672	0.7410800847414953	0.7400653001309717	0.0001396132115177194	0.00013683699651670912	7.432354675975282e-05	7.422177315524739e-05	2.2287813692919102e-06	2.2257278142052086e-06
39.98046	39.92632	1.3265306122448979	0.44789358022016634	0.44862474993064605	0.0001417452871128667	0.00013815046311116348	0.8538787101502158	0.8527975193708756	0.00013491057724801796	0.00013093137084246493	8.563621604154206e-05	8.552778250635599e-05	2.5680056169878956e-06	2.5647519955798936e-06
40.04634	39.95724	1.4489795918367347	0.4554602097100346	0.4544309372462455	0.00014130790351784894	0.00014325896553157258	0.9705226839977453	0.9699895937186597	0.0001394158760757537	0.00013944867405114086	9.733453856160318e-05	9.728107448788082e-05	2.918800617658349e-06	2.917197426674087e-06
40.08129	40.02694	1.5714285714285712	0.4597667947605107	0.45963864693058226	0.0001451245291716688	0.0001436896313621305	1.085660631004108	1.0860117805256515	0.00013914845791111944	0.0001384825366484738	0.00010888182037951137	0.00010891703746120264	3.2650648545008947e-06	3.2661206134788007e-06
40.05799	40.08129	1.693877551020408	0.4645927875046345	0.4650440292501923	0.0001384328623120726	0.0001426932581538475	1.2031588242099291	1.203351227954002	0.00012986330043058088	0.00013588629779759617	0.00012066581327950347	0.0001206851096132787	3.6184246199253733e-06	3.6190054788854003e-06
39.99982	40.09296	1.816326530612245	0.4698986516180965	0.46871805700850955	0.0001392430194036775	0.00014156752931404233	1.321395700922099	1.3229995203112253	0.00013549516973919136	0.00013621296526559134	0.00013252388937138693	0.00013268473777065744	3.974012093272179e-06	3.97883566648784e-06
39.93405	40.05023	1.9387755102040813	0.4727183591937896	0.4743174805188366	0.0001415646301583283	0.0001414422999217406	1.4400574122212733	1.4409875910788457	0.00013851209186597146	0.0001368463809249202	0.00014442457248232607	0.00014451786090450763	4.330876473260867e-06	4.333673362995332e-06
39.91088	39.99595	2.061224489795918	0.47615835636816445	0.47742847404423083	0.00014785246493705827	0.000145283790990063	1.5601746604338158	1.5584316555047049	0.00013913841365275207	0.00014174382052913368	0.0001564712326179737	0.00015629642518350263	4.692117686423043e-06	4.686876550954191e-06
39.94177	39.95337	2.183673469387755	0.48218266906782126	0.48147921785977865	0.00014288186915613926	0.00013576934581040182	1.6803501299526948	1.6805575439179365	0.00013411675794709478	0.00013172073495791323	0.00016852373181754036	0.00016854453353905692	5.0535326746563876e-06	5.054155819085347e-06
39.98821	39.94177	2.306122448979592	0.48455385692820985	0.4850010134556375	0.0001396979240375911	0.00014136049781959565	1.799677750069872	1.7993420669423528	0.00013186104721011938	0.00013618275565185	0.00018049119948549514	0.00018045753354150565	5.4123989307601775e-06	5.4113904709614204e-06
40.05411	39.98821	2.4285714285714284	0.4879397770728863	0.4880879195996834	0.00014217284062927998	0.0001397444667048002	1.9185664335981754	1.9184272479109739	0.00013897307538552288	0.00013837660666109024	0.00019241464583273247	0.00019240068678276742	5.769947543276047e-06	5.7695288107930885e-06
40.09685	40.05023	2.5510204081632653	0.4905127310198946	0.49156563357998256	0.00013835742210767027	0.00013445649331032448	2.039342767915876	2.036307063301401	0.00013998237047670447	0.00013408489667423126	0.00020452740626976994	0.00020422295289353133	6.133171666439091e-06	6.124040731184516e-06
40.08129	40.08129	2.673469387755102	0.4930888659414046	0.49396181622967783	0.00014227944319439458	0.00014531006007050058	2.158192334756227	2.1594591064486712	0.00013660150611244582	0.00014313513238921444	0.0002164469295713797	0.00021657397517286844	6.4906003516390096e-06	6.49441147013174e-06
40.03082	40.06576	2.7959183673469385	0.4956881765342847	0.4964879644090171	0.00013722755746951577	0.0001392766745104939	2.2767489748436347	2.2763969154618593	0.00013252340897514054	0.00013556973707285155	0.0002283370750018689	0.00022830176666952757	6.847148134105282e-06	6.846089946419623e-06
39.96111	39.99208	2.9183673469387754	0.49814343442472725	0.4990327440104381	0.00013446087693639	0.00013487876545956415	2.396723851757987	2.3967893509049056	0.00013199701957430742	0.0001355280377431484	0.0002403694565999385	0.000240376025564628	7.207961963281955e-06	7.2081596053171425e-06
39.93405	39.93791	3.040816326530612	0.501362580620525	0.5012407947395998	0.00013521773338722248	0.0001401051144116541	2.5155734201916875	2.518684629659737	0.00013461793226490472	0.00014015594209632732	0.0002522889800613467	0.00025260100588303454	7.5653921528201286e-06	7.574749854764081e-06
39.94564	39.90316	3.163265306122449	0.5038828212757894	0.5042490877684225	0.0001337420790516108	0.0001346223851901919	2.6367422916540972	2.6363083617297685	0.00012579302580807933	0.00013074331441074365	0.0002644411083797109	0.0002643975891816035	7.929795554171978e-06	7.928491352805115e-06
39.98821	39.91088	3.2857142857142856	0.5063380791662319	0.5064171491038476	0.00013540355153394463	0.00013342560245335213	2.756620285880722	2.755988039228842	0.000136050312280218	0.00013078282255414992	0.000276463773531313	0.00027640036498133004	8.290319952357521e-06	8.288417672308792e-06
40.05023	39.97271	3.408163265306122	0.5081957682752692	0.5091468796513005	0.00014063508336089386	0.00013210906194383043	2.8792701697861816	2.8780811761578744	0.0001406175258788596	0.0001332822030022537	0.0002887644338367447	0.00028864518866290986	8.659179643429294e-06	8.65560268029103e-06
40.08129	40.05023	3.5306122448979593	0.5089642008299127	0.510832341712313	0.00013779871970610557	0.00013300885146523878	2.997646230015889	2.9983303322170367	0.00013881268014606462	0.00013351269310536953	0.0003006364687609958	0.00030070507794775216	9.015185170984719e-06	9.017241744647528e-06
40.05799	40.07741	3.6530612244897958	0.5107255518540391	0.5117820898135577	0.00013383987828369335	0.0001373515174307364	3.117944055580053	3.118147373888018	0.000134810741479482	0.00013726279110423984	0.0003127012391515448	0.0003127216301161386	9.37696998249989e-06	9.377581802729624e-06
40.00369	40.05411	3.775510204081632	0.5143441375622742	0.513543895262613	0.00013341598856345246	0.0001326948140632023	3.23766603447756	3.2395727874211837	0.0001341698554308298	0.00013403395138405697	0.00032470825739419916	0.00032489948725515833	9.737023535094938e-06	9.742757913417562e-06
39.93405	39.99982	3.8979591836734695	0.5159618903088918	0.5164076811640694	0.00013374416688858467	0.00013768049756822224	3.3617964698468232	3.3604960388673812	0.0001364769824907799	0.00013922808734392222	0.00033715740345470095	0.0003370269821349294	1.0110335574606178e-05	1.0106425016445831e-05
39.91088	39.95724	4.020408163265306	0.5184585008678574	0.5170002512712574	0.0001326103680644809	0.00013542172393740838	3.4802644116852695	3.4814333908243733	0.0001367857516961024	0.00013550996824342561	0.00034903865326298963	0.00034915589116682114	1.0466617888542958e-05	1.0470133327251488e-05
39.94177	39.92632	4.142857142857142	0.52058884493419	0.5197458866912192	0.00013187546317679606	0.00013178828899910802	3.601450569624135	3.601063942714446	0.0001301162642886204	0.00013386099904463011	0.0003611925152566578	0.0003611537401177862	1.0831074159558567e-05	1.0829911870824283e-05
39.98821	39.94177	4.26530612244898	0.5216408386444202	0.5203125545774642	0.0001330345046751189	0.0001314275568948732	3.721160723400846	3.7224488723600615	0.00013675636312854061	0.00013557150363759476	0.00037319834754797373	0.0003733275370935775	1.1191093141989291e-05	1.1194966996146818e-05
40.05023	40.00369	4.387755102040816	0.5232372334193831	0.5238316212262866	0.00013313501400984536	0.0001318444873313372	3.84467755836895	3.844289566893955	0.00013709863865347577	0.00013460032420239813	0.0003855859551067045	0.00038554704311442737	1.1562559632240484e-05	1.1561392485355665e-05
40.06964	40.06576	4.5102040816326525	0.524511440919809	0.5251153716502176	0.00013539024851693022	0.00013150219046280444	3.963537587441205	3.964173019547139	0.00013872691401445176	0.00013387062183768642	0.0003975065276743762	0.000397570255696233	1.1920021335436436e-05	1.1921931785481753e-05
40.04634	40.09296	4.63265306122449	0.5268126487593797	0.5252630597520859	0.0001314338000847859	0.0001365143504160604	4.086140619092747	4.08599779456405	0.00013549906247094516	0.0001360555898065935	0.00040980248912774516	0.0004097881651352974	1.2288739260756855e-05	1.2288309789850183e-05
39.98434	40.06576	4.755102040816326	0.5288743746614596	0.5267622075922802	0.0001315484087266082	0.00013230142029547814	4.204902853263073	4.205433669266494	0.00013314871251748157	0.0001381330294662063	0.0004217132537622178	0.00042176648974691545	1.2645906446185256e-05	1.2647503368423394e-05
39.93019	40.00369	4.877551020408163	0.5289702583214418	0.527971432327884	0.0001310172891570712	0.00013316677856263926	4.325946186761373	4.32760185950354	0.0001342684281538452	0.00013496368231732437	0.00043385279177227684	0.0004340188405880594	1.3009934231972614e-05	1.3014913601197583e-05
39.92246	39.95724	5.0	0.529814579839199	0.529598727998007	0.00012950467557359008	0.00012816655320719997	4.448653380250722	4.448214899850518	0.00013138303961081986	0.00013615162804838044	0.0004461591997042144	0.0004461152241350434	1.3378965540974383e-05	1.3377647327487904e-05

File: Data/IV-T_dependence_20250404_100546/IV_T41.00_V-1.00_5.00_0Pull_TReturn.txt
# IV Measurement - T = 41.00 °C - Pull number 0
# Td_go[°C]	Td_return[°C]	Vcc	Vd_go[V]	Vd_return[V]	ErrVd_go[V]	ErrVd_return[V]	Vr_go[V]	Vr_return[V]	ErrVr_go[V]	ErrVr_return[V]	Id_go[A]	Id_return[A]	ErrId_go[A]	ErrId_return[A]
# 
41.20617	41.06029	-1.0	-1.0104291787934403	-1.0069946351813555	0.00045792034775941144	0.0004223471334054696	-0.011273139632138213	-0.011945870631815785	0.0004633417159684149	0.00042411515445511013	-1.130592681991597e-06	-1.1980614413615268e-06	5.752197594257402e-08	5.567682087307114e-08
40.95545	41.08858	-0.8775510204081632	-0.8860853399557566	-0.8851655838879656	0.0004277405150929497	0.00014854063402010664	-0.012753692326673782	-0.011567429997503154	0.0004319570323015741	0.0001407428662483626	-1.2790785604928073e-06	-1.1601073109520764e-06	5.786100842896256e-08	3.7542655024495174e-08
40.73112	41.06029	-0.7551020408163265	-0.7645666608769055	-0.7645616622331879	0.000435823681738475	0.0001531289660206551	-0.011868542937223614	-0.010556288118063485	0.00043904665099588975	0.00014453052165078341	-1.190306181649144e-06	-1.058699039019505e-06	5.668232934093038e-08	3.4899717094287883e-08
40.59192	40.99572	-0.6326530612244898	-0.6405886340951013	-0.640058774628091	0.000468993168904365	0.0001524449474198181	-0.010563565449718346	-0.009323175704869038	0.00047464935474496854	0.00014504291949611912	-1.0594288887492074e-06	-9.350291550365097e-07	5.7230384341840144e-08	3.1587462405608085e-08
40.5441	40.93937	-0.5102040816326531	-0.5213788880348695	-0.5205940961867626	0.0004904289432122947	0.00044978792744381277	-0.010107348603955013	-0.010983397116513657	0.000497734847283313	0.00045332698657944183	-1.013674516493332e-06	-1.1015341607174462e-06	5.844493336865019e-08	5.619711473180444e-08
40.55599	40.91522	-0.3877551020408163	-0.39704686425732844	-0.39609575291406957	0.0004920506196150472	0.0004362608840623051	-0.010529905955173977	-0.011158516387686338	0.0004980911608105956	0.00044322837062537516	-1.0560531496513867e-06	-1.1190970201270022e-06	5.914601910504488e-08	5.5696666561541576e-08
40.62341	40.93133	-0.26530612244897966	-0.2753286926793442	-0.2756222511833652	0.0004557836058489849	0.000424176835257915	-0.012067771883983947	-0.00956288453744747	0.0004595688770291975	0.00042566614391438426	-1.2102870207585947e-06	-9.590697560372549e-07	5.866437094476895e-08	5.147412554707931e-08
40.71093	40.97961	-0.1428571428571429	-0.15051543284031157	-0.15191324392565891	0.00042111608985405	0.00044792419212066176	-0.011159426832138358	-0.010454855378691747	0.00042659170035360035	0.0004596740129019159	-1.119188329369006e-06	-1.048526264034876e-06	5.437600913675871e-08	5.580248793378798e-08
40.803	41.06029	-0.020408163265306145	-0.031581522776101476	-0.031363398848175614	0.0001497021290395029	0.0004787821094102172	-0.012028199521871199	-0.009929952282212471	0.00014062505600350046	0.00048351635971880755	-1.2063182751851569e-06	-9.958832897615556e-07	3.8825910628553065e-08	5.6950233752807475e-08
40.90318	41.08454	0.1020408163265305	0.09184165113719407	0.09278594611858608	0.00015211776779559496	0.00015260512146426236	-0.011828518080116694	-0.011491925492811708	0.00014270411479277027	0.00014501436361129125	-1.1862920549710855e-06	-1.1525349004925994e-06	3.834436409318293e-08	3.7496410645510606e-08
40.99572	41.06029	0.22448979591836737	0.20741963310966463	0.2063081097337582	0.00014824803813731275	0.00015187062915960196	-0.004491703884837018	-0.004838758407661878	0.00013931413213902187	0.0001420434335335777	-4.504767711199497e-07	-4.852831619358016e-07	1.943431390930748e-08	2.036428973479242e-08
41.01183	40.99975	0.346938775510204	0.2970867598468663	0.29647601273984664	0.00035261879989880845	0.00014595718888856996	0.029107538913340343	0.029239447038562315	0.00035391446120788155	0.0001406873931945904	2.9192196282559767e-06	2.932448805391868e-06	9.446081193566521e-08	8.906002111183796e-08
40.97961	40.95143	0.46938775510204067	0.34791146180497634	0.3467526782364721	0.0002736803673062043	0.00029131075107272097	0.10056119519209691	0.10266171622196174	0.0002714710727148575	0.0002910929777401106	1.0085367083752575e-05	1.0296030109513764e-05	3.0365255461236427e-07	3.10123831457081e-07
40.91522	40.93535	0.5918367346938775	0.37527602216897177	0.37449986439053834	0.00028434322384428333	0.00029298309150756587	0.19333982771994657	0.1941167203780333	0.0002838232067366723	0.00029326641183657204	1.9390214393736494e-05	1.946812961368301e-05	5.821499530305546e-07	5.845304986719468e-07
40.89114	40.95947	0.7142857142857142	0.3944354869706649	0.3948576477282848	0.00017288659668129378	0.0002295976314239412	0.29727332885234686	0.2965864975221259	0.00016793375131158008	0.00022764910395906842	2.9813792884600028e-05	2.9744909991187033e-05	8.94183708154154e-07	8.922516428232515e-07
40.9112	41.02392	0.8367346938775511	0.4096732644379384	0.40950876090723115	0.00016951687615903598	0.00020951264598437642	0.4009066254323881	0.4016407599626067	0.00016361084277632796	0.00020984010964595674	4.020726360770114e-05	4.0280890578939595e-05	1.2058053438157687e-06	1.2080848607760055e-06
40.95947	41.07647	0.9591836734693877	0.42165735695444384	0.42199090737466627	0.00014537005501319406	0.00014925174781231648	0.5144143696850403	0.5136620405453339	0.0001389154812792623	0.00014303594928612805	5.159105101645174e-05	5.151559929248159e-05	1.5471216266137466e-06	1.5448629325150617e-06
41.01586	41.08051	1.0816326530612246	0.43013692612632193	0.4309539821483497	0.000144763271141719	0.00014321357057518928	0.6279089275577253	0.625853891823161	0.00013839121715781937	0.00013920993542566754	6.297351595203343e-05	6.276741468490232e-05	1.8884354469175205e-06	1.8822558707399855e-06
41.06029	41.032	1.204081632653061	0.4395603358753699	0.4386442152188583	0.00014254174859439664	0.0001387920383163422	0.7420357328007664	0.7407839713263262	0.00013232753940964687	0.00012835191310286179	7.441938950965464e-05	7.429384929558983e-05	2.231650880686271e-06	2.2278840382722214e-06
41.06029	40.97155	1.3265306122448979	0.44575505650511493	0.4458523034398836	0.00014599960992189105	0.0001410716515764723	0.8567156395804955	0.8579824136467273	0.00014126786695734637	0.00013135595932297627	8.592073408690155e-05	8.604777992645947e-05	2.5765407578529784e-06	2.5803451524668574e-06
41.01183	40.93133	1.4489795918367347	0.4528163654741296	0.45392243575089014	0.00014322038328133148	0.0001512337154496743	0.9726000076364694	0.9721706225377571	0.00014072765425133987	0.00014607951002575814	9.754287510144112e-05	9.749981170772813e-05	2.925048557903116e-06	2.9237598728356094e-06
40.94741	40.91522	1.5714285714285712	0.457788228620406	0.4581458610393915	0.00014101657602247299	0.00014877008391375675	1.088711800915287	1.0903019733441546	0.00013691260037732085	0.00014726586213490998	0.00010918782478340056	0.00010934730451751626	3.2742399653590335e-06	3.279026748614433e-06
40.92327	40.94741	1.693877551020408	0.4634585428822868	0.46331403575492036	0.00014071959292996102	0.0001423979155752181	1.2059716486859242	1.206462892287812	0.00012927139590816482	0.00013424649437514068	0.00012094791381866655	0.00012099718105383734	3.6268836907723575e-06	3.628362873218012e-06
40.93133	41.01586	1.816326530612245	0.46736386936255925	0.46917884253010955	0.00014243825123202295	0.00014008211928778303	1.3239215112793614	1.324540114829368	0.00013928923675686863	0.00013347710065318081	0.00013277720502250138	0.00013283924529429024	3.981609532633504e-06	3.983467918963294e-06
40.97961	41.07243	1.9387755102040813	0.4727569853127487	0.47227075063875357	0.0001430740311086803	0.0001454701893562298	1.4437326422892847	1.4437194513324294	0.0001393891373277023	0.00014337238338034102	0.000144793164405705	0.00014479184147351613	4.3419296509245675e-06	4.341891284993914e-06
41.032	41.07647	2.061224489795918	0.47496458254474283	0.47698859117713965	0.00014262516182596857	0.00014254411455064377	1.5623056571306781	1.5610516212342231	0.00014028265570845065	0.00013979906443968207	0.00015668495207408266	0.00015655918375631563	4.69852679759166e-06	4.6947552596314274e-06
41.07647	41.032	2.183673469387755	0.4786654201216445	0.4822022079215395	0.00014292794224108265	0.00014360468332751282	1.6839102815008211	1.68335308431387	0.00013710908777712547	0.00013825479033648303	0.0001688807824190975	0.00016882490064325242	5.064240305669911e-06	5.0625649005512065e-06
41.06029	40.97558	2.306122448979592	0.4834264286797946	0.48352322118963437	0.00014279802588755043	0.0001445452534823997	1.8010796137541538	1.8001985592582224	0.00013394995031300802	0.00013529688094232267	0.00018063179357678808	0.00018054343187826923	5.416615423417206e-06	5.4139660695360895e-06
41.01183	40.93535	2.4285714285714284	0.4862629490855214	0.4868709696402894	0.00013944288245727821	0.0001412059863038941	1.9212400732752242	1.9208302478635422	0.00013522259911570738	0.00013736377150363728	0.00019268278741101436	0.00019264168567481116	5.7779873761371e-06	5.776755371441047e-06
40.93937	40.93133	2.5510204081632653	0.49023689508809776	0.49060179830594436	0.0001316360286605755	0.0001358973274926728	2.0409484056288676	2.0404048536804824	0.00013032238902932825	0.0001340355133671728	0.00020468843703027456	0.0002046339237469143	6.1379983377068445e-06	6.136364458123176e-06
40.91522	40.95947	2.673469387755102	0.4910971214783639	0.4936932510967421	0.00013545358864805584	0.00013520128444821113	2.1609128223410097	2.160708593644053	0.0001338870337147386	0.00013337611832561674	0.00021671976956584192	0.00021669928729756827	6.498781407842855e-06	6.498167102470466e-06
40.9273	41.02795	2.7959183673469385	0.4952796485232709	0.4970491791961162	0.0001340305888559023	0.0001359662219600029	2.2795299579894555	2.2778683719915884	0.00013125022293979764	0.00012933740142718155	0.00022861598214717234	0.0002284493402859882	6.8555114500258985e-06	6.85051401012377e-06
40.96349	41.07647	2.9183673469387754	0.4951301427216874	0.4986105832515595	0.00013558012771882087	0.00013577990207296818	2.400126168556248	2.3983090237091704	0.00013912008498470792	0.0001377179016302886	0.00024071067782130656	0.00024052843483192963	7.218195479425917e-06	7.212730305351561e-06
41.02795	41.09261	3.040816326530612	0.49845335222618603	0.5001292713636933	0.0001396967211602768	0.0001376768129196752	2.5207687743521072	2.519176781197841	0.00013712079944411468	0.0001374407907615164	0.0002528100265120958	0.0002526503641758942	7.581017179394549e-06	7.5762294571579556e-06
41.07647	41.05222	3.163265306122449	0.5011412756801871	0.5026572372427479	0.0001412318129652908	0.00013170588598074537	2.6389933699742296	2.6382187515908826	0.00013575928999875507	0.00012565024148088067	0.00026466687092309996	0.0002645891837920853	7.936567130239148e-06	7.934235857591186e-06
41.07647	40.99169	3.2857142857142856	0.5036669694345974	0.5053288013993111	0.00013262469459757943	0.0001328763165973122	2.7580653608096086	2.7581690677922297	0.00013132138043719265	0.00013148283495547893	0.0002766087013147737	0.000276619102175532	8.294665123831461e-06	8.294977039381892e-06
41.01989	40.93535	3.408163265306122	0.5064753154947371	0.507245111324167	0.00013289461382562408	0.00012960365734804923	2.881155542366356	2.8804937280693683	0.00013459599964731132	0.00013042115269415393	0.00028895351944302033	0.00028888714552897086	8.664848776989233e-06	8.66285778504221e-06
40.94339	40.91522	3.5306122448979593	0.5080944315161412	0.5092073181668341	0.00012941714053464322	0.00013255465526964752	3.0001142742601887	3.000432672891042	0.00013095705555829523	0.00013587065916102506	0.0003008839909999186	0.000300915923467159	9.022606420931719e-06	9.023564708315874e-06
40.91522	40.93535	3.6530612244897958	0.5098875922852855	0.5109241355479358	0.00013546883577952377	0.00013210495945008134	3.120013646680599	3.1196452139791835	0.000136241529690941	0.00013343250283636823	0.00031290880018860687	0.00031287184976222884	9.38319430886458e-06	9.382085872942696e-06
40.93133	41.00378	3.775510204081632	0.5127681919091084	0.5133098664242679	0.00012983323019040085	0.00013060600489208426	3.239912562518957	3.239094734619717	0.000128279479286885	0.00012998718401643504	0.000324933563586296	0.0003248515429364875	9.743778979002145e-06	9.74131965871824e-06
40.99169	41.06434	3.8979591836734695	0.5140437626843206	0.5149139864230209	0.00013692836205748957	0.00013343283016750237	3.3633175055919278	3.3620807543386566	0.000139686046472225	0.00013285623198360994	0.000337309949412489	0.00033718591458616553	1.0114910400915027e-05	1.0111190051002605e-05
41.05222	41.08051	4.020408163265306	0.5149703351141953	0.5165671843140869	0.00013646320595270367	0.00013388845124163082	3.4822302971118804	3.482899843947046	0.00013705167071942725	0.000135145702450947	0.0003492358135705426	0.00034930296298736797	1.0472530157124604e-05	1.0474543513323612e-05
41.09261	41.03605	4.142857142857142	0.5176609851177693	0.5177391462055271	0.00013789811892573952	0.00013567369998320633	3.604058254416188	3.604276584906364	0.000140296887445154	0.00013783328953750784	0.0003614540421638941	0.0003614759387129038	1.0838917828696644e-05	1.0839574121225e-05
41.07647	40.97961	4.26530612244898	0.520765616231503	0.5206074763562717	0.00013053796231855827	0.00013538155916996742	3.7233553987491748	3.725524603139378	0.00013582525409598268	0.0001375325824848719	0.00037341845338974776	0.00037363600472764796	1.1197693328601987e-05	1.1204217237009961e-05
41.01183	40.93133	4.387755102040816	0.5226696566832805	0.5231595267565541	0.0001296287758781841	0.00012918698886883387	3.845583629902578	3.8458228844836344	0.0001335702657916007	0.00013188437769868445	0.0003856768257850344	0.0003857008208287669	1.1565284150621835e-05	1.1566003494014857e-05
40.94741	40.91522	4.5102040816326525	0.5234453600367851	0.5240938244102186	0.00013089477459870717	0.00012850685290973277	3.966522346590186	3.965954687904568	0.00013376237020679057	0.00013203264007911045	0.0003978058716869107	0.00039774894071854057	1.1928997176593863e-05	1.1927289797023035e-05
40.93133	40.94741	4.63265306122449	0.525002674267869	0.5246359533503071	0.00013068263682357987	0.00013022109439855706	4.087669841800735	4.088348486170121	0.00013365883972720545	0.00013112409076718328	0.00040995585616294603	0.00041002391797915165	1.2293338066803344e-05	1.2295378758178348e-05
40.94741	41.01183	4.755102040816326	0.5259519679441849	0.5256147846469965	0.00012804391548010356	0.00012930631432332308	4.208252861997588	4.207023843282494	0.00013446901015112518	0.0001346485293741835	0.0004220492289637537	0.000421925969640206	1.2655981456643343e-05	1.26522853052709e-05
40.99572	41.06434	4.877551020408163	0.5270194121019952	0.527457476974992	0.00013597210798593727	0.0001267064813295129	4.33059344206875	4.328865902068345	0.00013781499507146676	0.00013082139309611722	0.0004343188689267626	0.0004341456124830353	1.3023910835119386e-05	1.3018714677863657e-05
41.04819	41.08858	5.0	0.5279618894043787	0.5290311512619044	0.00013014033997549274	0.0001342761862362405	4.4502344568805015	4.449674530144108	0.00013456282537439954	0.00013819445154142986	0.00044631776721296775	0.0004462616116883069	1.3383720814324284e-05	1.3382037253846932e-05
