Repository: moncapiten/PID

FOLDER: IV-T_dependendence_YYYYMMDD_HHMMSS contain the files for each data pull at each temperature, both forward and reverse in voltage( description of the columns is present inside each file)
    each folder also contains a log.txt file with timestamped logs from the program to follow the progress live and be able to reference in case the need should arise

FILE: IV_T[TT.TT]_V[MIN]_[MAX]_[n]Pull_T[DIR]
    - TT.TT is temperature at which the specific measurement was taken
    - MIN and MAX are the extremes of the applied voltage
    - n is the pull number 0-indexed
    - DIR can be either Go or Return, if we are in the increasing or decreasing temperature arm

File: Data/IV-T_dependence_20250404_100546/IV_T45.00_V-1.00_5.00_2Pull_TReturn.txt
# IV Measurement - T = 45.00 °C - Pull number 2
# Td_go[°C]	Td_return[°C]	Vcc	Vd_go[V]	Vd_return[V]	ErrVd_go[V]	ErrVd_return[V]	Vr_go[V]	Vr_return[V]	ErrVr_go[V]	ErrVr_return[V]	Id_go[A]	Id_return[A]	ErrId_go[A]	ErrId_return[A]
# 
45.08852	45.0317	-1.0	-1.0108790594729782	-1.0105559633485826	0.00015316535071190155	0.00044157059139938776	-0.010866499352408045	-0.012533543598700986	0.00014215613364516834	0.00044434483695707857	-1.0898103853583437e-06	-1.256999658880853e-06	3.565459279370967e-08	5.836722178975764e-08
45.07431	45.08852	-0.8775510204081632	-0.8873981735632838	-0.8874795156255435	0.00047688348805869165	0.0005028240778720666	-0.011757104610723323	-0.012211504943102525	0.00048078208343239626	0.0005078887898557299	-1.1791299378922198e-06	-1.2247021304886696e-06	5.979301569444295e-08	6.27954571056774e-08
45.01275	45.09327	-0.7551020408163265	-0.7653669031765666	-0.7654082558783188	0.00046870458478331445	0.00015055578653058656	-0.011764835954268471	-0.011932225052076582	0.00047413791957252735	0.00014034980794801823	-1.1799053208573334e-06	-1.1966929146601726e-06	5.9270848562588914e-08	3.854704500719578e-08
44.94667	45.04591	-0.6326530612244898	-0.640357786231258	-0.6405436460726779	0.0004437545363310192	0.00015473695686112418	-0.011716168843020253	-0.012534908186235897	0.0004508538968243396	0.00014451197368570517	-1.1750244552221696e-06	-1.2571365145156852e-06	5.7324234455298374e-08	4.0387753366449536e-08
44.91839	44.99386	-0.5102040816326531	-0.5204327753378465	-0.5203459801768805	0.00043651472208476616	0.00041660370976291547	-0.01177166371515359	-0.012066862212971347	0.00044006631291986425	0.0004219340796902865	-1.1805900827553497e-06	-1.2101957890854825e-06	5.657904557166322e-08	5.574607998961511e-08
44.91839	44.95608	-0.3877551020408163	-0.396601527859852	-0.39636659014127645	0.00042904894178560834	0.0004995182715176241	-0.012618146961918944	-0.012482601158232132	0.00043334112801012877	0.000502693072224664	-1.2654846015363499e-06	-1.2518905985590344e-06	5.7696083518187823e-08	6.28570219341548e-08
44.95608	44.92311	-0.26530612244897966	-0.27602805263868196	-0.2758271968262654	0.0004990831119202301	0.00043001265082077424	-0.010823743100636607	-0.012754148119341169	0.0005037977515559133	0.0004344023629222557	-1.0855223248055968e-06	-1.279124272323856e-06	6.010414619107522e-08	5.804575965801701e-08
45.0033	44.92782	-0.1428571428571429	-0.15022460088275932	-0.15086034135151224	0.00014892810867601312	0.0004856170996578915	-0.012925629514370901	-0.013397314343697064	0.00014271011191852002	0.0004895869987406736	-1.2963222860666834e-06	-1.3436279554404838e-06	4.142390856330585e-08	6.351620156833694e-08
45.05065	44.975	-0.020408163265306145	-0.03148154929043483	-0.030459547588486353	0.00015518434624855947	0.00044039590694451797	-0.012346598150835915	-0.01369387914865927	0.00014554784269474503	0.00044394799251331615	-1.2382507422360762e-06	-1.37337068986654e-06	3.9897556805163885e-08	6.06501156017967e-08
45.09327	45.04591	0.1020408163265305	0.09278231071914733	0.09064560461583751	0.00015189558377137863	0.00048757393070393475	-0.012288831782101647	-0.01029338207702081	0.00014208005573619774	0.0004934247921964313	-1.2324573043929043e-06	-1.0323319704162883e-06	3.960948501683057e-08	5.837095120069108e-08
45.07431	45.08852	0.22448979591836737	0.20387875400398806	0.20369562073796366	0.00044534093696248087	0.00037150474580134493	-0.003430527649907672	-0.001483746905465299	0.00044683110553755273	0.00037033361156199764	-3.440505114740419e-07	-1.4880622860949746e-07	4.598534772629081e-08	3.740816416401156e-08
45.01275	45.06958	0.346938775510204	0.29083387279881373	0.29207263516022214	0.0003105300364726079	0.00014594831689819523	0.03475229190633444	0.03420555460040431	0.0003107865621574331	0.00013959506032955942	3.4853366669676506e-06	3.4305039214125272e-06	1.090633915289205e-07	1.0381869003856618e-07
44.93725	45.02696	0.46938775510204067	0.34036073710377013	0.3410042028868334	0.0002753660446776157	0.00014695539699349298	0.10856391713144337	0.10823687625182432	0.0002743214524603675	0.0001340595179804047	1.0887966816913386e-05	1.0855167611255072e-05	3.2765413085257847e-07	3.257910459566055e-07
44.90899	44.98443	0.5918367346938775	0.3675021752568778	0.3674408278915814	0.00021476941713151652	0.00023426809459831547	0.20229001321945378	0.2013843965436634	0.00021773925926104598	0.00023733939060792156	2.028783604648017e-05	2.0197010986226397e-05	6.08762366678164e-07	6.061145730763342e-07
44.91839	44.93725	0.7142857142857142	0.38527700698240686	0.3857296142101693	0.00017350899173642492	0.00018542723019367413	0.3049253564201824	0.30442774606631007	0.00016739811970231726	0.00018136214716950148	3.058122118345025e-05	3.053131542135293e-05	9.171915866227483e-07	9.157220624216578e-07
44.94667	44.91839	0.8367346938775511	0.3990451742450516	0.4005125123343631	0.0002094074903834012	0.00018133319690451217	0.4099091175506788	0.410697836444821	0.00020869193774384942	0.00017577066924499902	4.111013113536043e-05	4.118923241849574e-05	1.2329456086632325e-06	1.2352657454675243e-06
44.99386	44.92782	0.9591836734693877	0.41077706088358223	0.41256658883609243	0.00017885293135342747	0.00014767781410448177	0.5232112690261046	0.5223898018722086	0.0001782858039196732	0.0001416352817418842	5.247329947107658e-05	5.2390913837349174e-05	1.5736164349672747e-06	1.5711085676047749e-06
45.04117	44.975	1.0816326530612246	0.42078667879081477	0.420967994337416	0.00014629641923055562	0.0001442287135249133	0.6345066044316705	0.635499550917267	0.0001406111509972322	0.00013964276329100277	6.363520253050552e-05	6.373478597104272e-05	1.9082785192812028e-06	1.9112639286115318e-06
45.08852	45.05065	1.204081632653061	0.428860446501252	0.4295384484950591	0.00014339981037807582	0.00015291553561692854	0.7493625401518867	0.7497932880139125	0.00012754570381540853	0.00014085523282201338	7.51542011986648e-05	7.519740126505992e-05	2.2536824921629096e-06	2.2549858770914104e-06
45.08852	45.09801	1.3265306122448979	0.43653704682389594	0.4370523646931837	0.00014877956227297328	0.00015261302807262637	0.864047452709295	0.863547109667526	0.00014106339697272637	0.00014483448595679587	8.665604780957727e-05	8.660586798390593e-05	2.598590140398163e-06	2.5970875099521607e-06
45.02696	45.08852	1.4489795918367347	0.4428312865130537	0.4427026804547407	0.0001468813613264912	0.0001456823932037226	0.9811899460735454	0.9801123959038585	0.00014695861722579268	0.00013803036357930585	9.840436727244462e-05	9.829629885707136e-05	2.95088484799404e-06	2.9476399037480067e-06
44.95608	45.03644	1.5714285714285712	0.4473637207531561	0.44789403464509514	0.00014717100644438057	0.00014426628460953472	1.0969387653946931	1.0973062883867317	0.00014587591935050662	0.00014093119613895272	0.00011001291399004043	0.00011004977318089778	3.2989855323193023e-06	3.3000886553980356e-06
44.91839	44.98443	1.693877551020408	0.45119861272751194	0.4524301020531831	0.00014308787289433734	0.00014481908825822882	1.2153953384488068	1.213908871697909	0.00013982399473717722	0.00013776741452678717	0.00012189302361335942	0.00012174394460915746	3.655228389790603e-06	3.6507572098349864e-06
44.92311	44.94195	1.816326530612245	0.4578536658101569	0.45648266443087215	0.00014386533277727613	0.00014768115267998864	1.3336253923331722	1.3321671261163945	0.00013733728902070067	0.0001420135531269873	0.00013375041543808768	0.00013360416468923824	4.010792301201804e-06	4.006408351198118e-06
44.95608	44.91839	1.9387755102040813	0.46110098635154173	0.46259967930041856	0.00014469683587970612	0.00014231037530133432	1.4531040237056698	1.451194541476846	0.0001430246760166397	0.00013885863757532067	0.0001457330281522084	0.0001455415245689345	4.370114345976227e-06	4.364370413035379e-06
44.99386	44.93253	2.061224489795918	0.4652962377618439	0.4641692639386745	0.00014284151122227686	0.0001442271628438651	1.5693040588907525	1.5705326228943273	0.00014096785976794332	0.0001402131968321275	0.00015738682768937445	0.00015751004140952035	4.7195740265482075e-06	4.7232685892131444e-06
45.05065	44.98443	2.183673469387755	0.46971006805676274	0.47017312563060787	0.00014284763442161757	0.00014065649996936486	1.6923669491362836	1.6910660633016545	0.00012994162812940562	0.00013207036537571994	0.00016972890874900046	0.00016959844181141856	5.0896710532658265e-06	5.085759310519741e-06
45.09801	45.06484	2.306122448979592	0.4735899490828943	0.4730655403025802	0.00013617612152651062	0.00013564566046451757	1.8094671433901575	1.8088703733856861	0.0001299372587321156	0.00012845047382655786	0.00018147298599841113	0.00018141313543131943	5.441839172948366e-06	5.440044086254963e-06
45.06958	45.10276	2.4285714285714284	0.4765309848098011	0.47729805408965803	0.00013528993233474933	0.00013867397460142364	1.9285373141509385	1.9307970347196228	0.0001306211761686535	0.00013612258546843312	0.00019341463385326834	0.00019364126313505393	5.7999321068200765e-06	5.806729284161881e-06
44.99858	45.07431	2.5510204081632653	0.47978603057497593	0.478824013000653	0.00013667166444312614	0.00014021435351835044	2.0482179023042892	2.049182195298522	0.0001321606969703913	0.00013883745959949594	0.00020541750098328044	0.00020551421074100108	6.159861095460963e-06	6.162762597153104e-06
44.93725	45.01749	2.673469387755102	0.48305607236280207	0.48150284795607756	0.00013683961441603588	0.00013787317285102345	2.1686935764307074	2.1699366956534893	0.0001311635302369348	0.0001317205581989312	0.00021750010795614356	0.0002176247814315003	6.522180779262404e-06	6.525919463302015e-06
44.91839	44.97027	2.7959183673469385	0.4860175596239558	0.4856040329387249	0.00013214417560607282	0.00013416018691745846	2.2867330447297296	2.287109666262317	0.00012690260611110111	0.0001297446702214747	0.0002293383857917691	0.0002293761574829322	6.877173280246254e-06	6.8783064698940385e-06
44.91839	44.92782	2.9183673469387754	0.4873749268863567	0.48612389505730086	0.00013297927474423146	0.0001336941071044352	2.4074284137272737	2.4085796522054017	0.00013124004056973623	0.00013300327063998875	0.00024144302614855818	0.00024155848482653713	7.240154860279082e-06	7.243617433053652e-06
44.96081	44.89959	3.040816326530612	0.48978792325841847	0.4898188241535786	0.00013212347075178342	0.00013684026610775418	2.527335975285803	2.527369177969695	0.0001323652415865307	0.0001329943537007587	0.00025346865663281547	0.00025347198655798766	7.6007666155561e-06	7.600866580200803e-06
45.01275	44.92311	3.163265306122449	0.4923290674604089	0.49328245096108414	0.0001383608153827906	0.00013576625791347346	2.64697153183811	2.6471239083251743	0.00013163614016273724	0.00012752435252133543	0.0002654670075055772	0.0002654822894719862	7.960560063966741e-06	7.961017649917529e-06
45.06958	44.975	3.2857142857142856	0.4948415828918834	0.49675698396688156	0.00013899550872032055	0.00013301129846312722	2.7675031510832864	2.766454255022218	0.00013739257517369417	0.00013277487758495636	0.00027755522526158724	0.0002774500305909355	8.323049451747208e-06	8.319894233352837e-06
45.08852	45.05538	3.408163265306122	0.4976126661078594	0.49782351927483437	0.0001330258760720031	0.00013625453622955258	2.89032542293493	2.8887252423872987	0.00013619487495999973	0.00013499233554136047	0.00028987317449954167	0.00028971269104275386	8.692426655533978e-06	8.687614061345885e-06
45.05065	45.08852	3.5306122448979593	0.5000942806441738	0.4985333310136592	0.00012721138993082684	0.00013436938317681855	3.0089220900999636	3.008892524512813	0.0001294477460946252	0.00013812199251532207	0.00030176733427940666	0.00030176436912173436	9.049094956041825e-06	9.049007329975305e-06
44.97972	45.08378	3.6530612244897958	0.5016320546033182	0.5013085040539946	0.0001317344800568146	0.00013479855319944209	3.127084370561476	3.12839617099755	0.00013314979314020246	0.00013683782618676264	0.0003136179290503938	0.0003137494906225604	9.404458461341622e-06	9.40840412150596e-06
44.93725	45.02696	3.775510204081632	0.503613347292996	0.5032398100015016	0.0001302303147718547	0.00013109718337422563	3.248816809385228	3.247801572607993	0.00013200785485183465	0.00013623929935620938	0.0003258265780147656	0.0003257247590620793	9.770558245137763e-06	9.767505591287373e-06
44.93725	44.98443	3.8979591836734695	0.5048121202552369	0.5048789207197742	0.00013049456440677955	0.00013222358034854564	3.371067783122083	3.3705592550230916	0.0001339626185539748	0.00013155836162296165	0.00033808723128292883	0.00033803623057096494	1.0138217923743494e-05	1.0136688251944747e-05
44.95608	44.94195	4.020408163265306	0.5064026075061251	0.506717069556872	0.00012869544210181557	0.0001324180407092704	3.4930194608681466	3.492021055010618	0.00013071381988669594	0.00013172306592750332	0.0003503178679037355	0.0003502177369381825	1.0504976839195803e-05	1.0501974344892659e-05
44.99386	44.92311	4.142857142857142	0.5087447135892901	0.5094713390504816	0.0001317294335039064	0.00013100671451680832	3.61224155410114	3.611348673367351	0.0001332524158906722	0.000132345773285341	0.00036227475219146926	0.0003621852044295809	1.086352751648915e-05	1.0860842141667547e-05
45.05065	44.95137	4.26530612244898	0.5112717706184869	0.5113717441028286	0.00013248782810409293	0.00012820214453261347	3.73364695313735	3.7332689684770086	0.0001352492009955759	0.00013306042962732688	0.00037445060205970815	0.00037441269365931284	1.122864423896564e-05	1.1227507218971203e-05
45.08852	45.00802	4.387755102040816	0.5119697673091625	0.5139865051432887	0.00013503178806454917	0.0001294501703669466	3.854789898898887	3.854708024965124	0.0001400470709183868	0.00013308275823115825	0.00038660013026766495	0.0003865919190617916	1.1592971997484518e-05	1.1592724943354294e-05
45.08378	45.06958	4.5102040816326525	0.5150371355787325	0.5148112863891064	0.0001301159714481433	0.00012960008287322793	3.9734411494263018	3.975670394697462	0.00013383845929969875	0.00013454615806432455	0.0003984997642589812	0.00039872333714747386	1.1949804902351222e-05	1.1956509249768486e-05
45.01275	45.09801	4.63265306122449	0.5164126798382864	0.5155256415990692	0.00012895150744062932	0.00013632032526377424	4.096547250914592	4.096670061815064	0.00013377179162315858	0.00014001938452077388	0.00041084617901058996	0.00041085849581938257	1.2320036140865991e-05	1.2320406182558542e-05
44.95608	45.05065	4.755102040816326	0.5169620795772361	0.5163826877929839	0.00012850126247112634	0.00013275186820250296	4.2147331838458255	4.21477548537821	0.00013239819393101517	0.00013594135677053417	0.0004226991459077149	0.0004227033883640768	1.2675470261158239e-05	1.2675597856691486e-05
44.91839	45.00802	4.877551020408163	0.5177386917805983	0.5168684680418981	0.0001295534990150223	0.00012966512261621978	4.336671671933269	4.3378083550457	0.00013172862086168648	0.00013690829804815873	0.00043492845972653387	0.0004350424586346104	1.3042189968503583e-05	1.3045608984106146e-05
44.92311	44.95608	5.0	0.51891565233581	0.5202271226804109	0.00013030596431883688	0.0001313948768746176	4.4578946730836435	4.457157807680812	0.00013505425073161886	0.00013566148948299312	0.00044708601675695956	0.00044701211590420333	1.3406758322363025e-05	1.3404542323092354e-05

File: Data/IV-T_dependence_20250404_100546/IV_T46.00_V-1.00_5.00_1Pull_TGo.txt
# IV Measurement - T = 46.00 °C - Pull number 1
# Td_go[°C]	Td_return[°C]	Vcc	Vd_go[V]	Vd_return[V]	ErrVd_go[V]	ErrVd_return[V]	Vr_go[V]	Vr_return[V]	ErrVr_go[V]	ErrVr_return[V]	Id_go[A]	Id_return[A]	ErrId_go[A]	ErrId_return[A]
# 
45.97661	46.07507	-1.0	-1.0087278118598948	-1.0099193140232743	0.000459757578918477	0.00015152911962214484	-0.014367064873078261	-0.012725037648228521	0.0004639387110138407	0.00014077972082386298	-1.4408850539643226e-06	-1.2762047586228583e-06	6.3496776861643e-08	4.0790914920667775e-08
45.93737	46.01595	-0.8775510204081632	-0.8853437184600651	-0.885807686323859	0.0004327594313274544	0.00015037538379646066	-0.015117575818094106	-0.013348188056824806	0.0004401714692207729	0.0001412685091206064	-1.5161544296554112e-06	-1.3387010386946953e-06	6.337073338548275e-08	4.2570380245511956e-08
45.93246	45.97661	-0.7551020408163265	-0.764522581689183	-0.7655786651933991	0.0004750367461863358	0.0004620325450660388	-0.014807817164665282	-0.012810550385809126	0.00048010966305247577	0.00046608718027813385	-1.4850884730383394e-06	-1.284780903200193e-06	6.558730563960617e-08	6.05750127594936e-08
45.95696	45.93737	-0.6326530612244898	-0.6401305738099924	-0.6412898118101145	0.00046814919540794314	0.0004997760565018508	-0.013790308429168126	-0.012461672918677058	0.0004707908775702603	0.0005057279094058115	-1.3830416637416635e-06	-1.2497916877622163e-06	6.284409132555872e-08	6.306398178647302e-08
45.99627	45.91775	-0.5102040816326531	-0.5202441889933391	-0.5210130760237555	0.00015236791695555813	0.0004640776009740631	-0.013223558932663521	-0.013390035915342774	0.000144457104241287	0.00046795554132017373	-1.3262018787146245e-06	-1.3428979957218708e-06	4.2325511071825936e-08	6.184017655114952e-08
46.04057	45.93737	-0.3877551020408163	-0.396099842738429	-0.396316603399282	0.0001550610860655232	0.0004644681359220953	-0.012700476793301163	-0.012349783444712603	0.00014388652385275796	0.0004705056242042045	-1.273741529766439e-06	-1.2385701980455926e-06	4.083070168610024e-08	6.005082858819144e-08
46.07507	46.01103	-0.26530612244897966	-0.274633422532914	-0.27531824090026247	0.00015404952008262843	0.0004988902826748134	-0.011827153656342737	-0.01218739896152049	0.00014265410287555612	0.0005044483977984474	-1.1861552157599777e-06	-1.2222845212637138e-06	3.833868526327079e-08	6.247334258129727e-08
46.07507	46.06521	-0.1428571428571429	-0.15001011235750558	-0.15174328900676765	0.00046294439524608436	0.0004970893429141077	-0.012685920295098869	-0.014381620603379781	0.0004699578572624077	0.0005017662228769955	-1.2722816462841107e-06	-1.4423448604332345e-06	6.063855426294294e-08	6.635552422475116e-08
46.00611	46.07507	-0.020408163265306145	-0.03139975288403046	-0.030498628190528863	0.00046711091461494847	0.00015447229817234465	-0.014305659167604033	-0.014688647477883846	0.0004705759496932239	0.0001438378934173998	-1.4347266239699162e-06	-1.4731368446378344e-06	6.386159631923742e-08	4.647063919415185e-08
45.95207	46.04549	0.1020408163265305	0.09239786724723124	0.09342941181924225	0.0004776773886833753	0.00015225896406264808	-0.013638841471309022	-0.01364339053181926	0.0004839683760071329	0.0001457411675014341	-1.3678509147837751e-06	-1.3683071438992337e-06	6.354800925437352e-08	4.355704199978848e-08
45.92266	45.99627	0.22448979591836737	0.20511887962147432	0.2058550480797195	0.0003790410986480089	0.0001489031532632706	-0.003497846213836725	-0.004350243935459122	0.0003766179465053419	0.0001416162233749054	-3.508019470300597e-07	-4.362896334830129e-07	3.92088388376574e-08	1.9310223566921342e-08
45.93737	45.95207	0.346938775510204	0.28982005077815925	0.2895019535784302	0.00034745948086339337	0.0004093813585655455	0.034978809747211854	0.03562697848054681	0.00034792256864768923	0.00040748614000311585	3.5080543322848113e-06	3.573059721246295e-06	1.108319833295079e-07	1.1467439792169354e-07
45.96679	45.91775	0.46938775510204067	0.3375228535071036	0.3391715070642615	0.0002517891931843656	0.000267028306774598	0.11128258658550821	0.10944133302151737	0.0002462829526037761	0.0002635702464851325	1.1160624469512408e-05	1.0975963596581825e-05	3.355834518441616e-07	3.3019557528858817e-07
46.01103	45.90794	0.5918367346938775	0.3663170346971831	0.3654113658140345	0.00013955882052702257	0.00027888716333328566	0.20165367081391172	0.20258657880087672	0.00014115219913377652	0.00028185720819797177	2.0224016729907907e-05	2.031757885877813e-05	6.066220245570431e-07	6.09917878799735e-07
46.05535	45.93737	0.7142857142857142	0.38469216111915855	0.3844785823848405	0.00014860563049241143	0.00018965818620768205	0.30554714346072015	0.30630902711386143	0.0001378218842328178	0.0001883789414074782	3.064358073018957e-05	3.071999068437082e-05	9.190118486232507e-07	9.213929118267065e-07
46.07999	46.01103	0.8367346938775511	0.39832899880827377	0.3997004549897992	0.0001557220999272389	0.00017611902531318807	0.41165166777182	0.4105145315075825	0.00014929528424572583	0.00017456515773356317	4.128489296678568e-05	4.117084861173227e-05	1.23809906541715e-06	1.2347128068989356e-06
46.06028	46.07507	0.9591836734693877	0.41040307176539137	0.4101086018132804	0.0001516592366869171	0.0001561610346475024	0.5230620778384959	0.5233322618195342	0.00014588745628157365	0.00014963609599692306	5.245833696103659e-05	5.248543394038052e-05	1.5731342082394704e-06	1.5739502689193866e-06
46.00119	46.07507	1.0816326530612246	0.41988782981508366	0.4198387483892854	0.00016801001547119045	0.00014529744727254681	0.6365625498656322	0.6354522459778259	0.0001663048558396376	0.00013901782295755935	6.384139503215647e-05	6.373004171876702e-05	1.9144821529786696e-06	1.9111212084508007e-06
45.94717	46.04549	1.204081632653061	0.42771438683075486	0.4280747457993132	0.0001485320988309485	0.00014189910987620058	0.7497664515578835	0.7505237854441273	0.00013634584734397928	0.00012830048142352678	7.519470981424967e-05	7.52706634684713e-05	2.2549023823437583e-06	2.2571752159307572e-06
45.93246	45.99627	1.3265306122448979	0.4351696822130609	0.43541189070012476	0.0001521244060854311	0.0001440968804131322	0.8662111988335363	0.8663099024091008	0.0001433292556741796	0.00013616668251855893	8.687305173338043e-05	8.688295079822493e-05	2.6050985766572092e-06	2.6053915507843298e-06
45.94227	45.95696	1.4489795918367347	0.4412162603160089	0.4418301883948518	0.00013784760363162496	0.00014074599685835504	0.9825968149348877	0.9819331794518033	0.00013827944836826897	0.0001420048480088927	9.854546333716655e-05	9.847890677482732e-05	2.9551116245310415e-06	2.9531175956176307e-06
45.98644	45.93737	1.5714285714285712	0.446571203677285	0.4470492587024091	0.00014615121895078092	0.0001418875616536611	1.099651523016218	1.0988919148540395	0.0001416706252563328	0.00013854081244644097	0.00011028497873996771	0.00011020879699669436	3.307142008821511e-06	3.304856236285395e-06
46.04057	45.93737	1.693877551020408	0.451689843842795	0.4518584354916908	0.00013735920127857303	0.0001379937584495697	1.214864521584595	1.214133570160254	0.00013792999135450891	0.0001335973234062095	0.00012183978754233226	0.00012176647980746706	3.6536312893775687e-06	3.6514314085587833e-06
46.07999	45.96679	1.816326530612245	0.45617138472364605	0.4567371423912667	0.0001431887345765069	0.00013786653776649122	1.3335012163810143	1.3333306456857423	0.00013940686023805992	0.00013020063214945788	0.00013373796172711004	0.00013372085504821405	4.010419572670745e-06	4.0099034855050165e-06
46.07507	46.03564	1.9387755102040813	0.4602257634714746	0.46170946086456066	0.00014820993923050885	0.00014317386251291056	1.4530871939102739	1.452040117423433	0.0001443805790679574	0.00014112709998187082	0.0001457313402778331	0.00014562632809381537	4.3700641804883585e-06	4.366914131642279e-06
46.01595	46.08492	2.061224489795918	0.4649685969207729	0.4639575014541369	0.00013637573548828241	0.0001424227857941481	1.5704871373756513	1.5711566842106208	0.00013545435824432233	0.00013916107926611622	0.00015750547962848773	0.00015757262904529342	4.723130399015907e-06	4.725145081121995e-06
45.95696	46.07507	2.183673469387755	0.4689243673554737	0.4689339102789698	0.00014157726344748138	0.00014268636609474788	1.6911019972720003	1.691956214902483	0.0001344811796689996	0.00013354869886433572	0.0001696020456596129	0.00016968771586626044	5.085868014049742e-06	5.088436747249011e-06
45.92756	46.01595	2.306122448979592	0.4724425237251608	0.4716550077384871	0.00013586082777905856	0.00014631033448716046	1.8113293198716118	1.8108344380802777	0.00013238029323310693	0.00013927608174114936	0.00018165974524838148	0.00018161011313612253	5.447440091114112e-06	5.445953509168029e-06
45.93737	45.97661	2.4285714285714284	0.4744742575819383	0.47441745446583516	0.0001390368247525231	0.00014465337496747912	1.930298058579557	1.9302894172034128	0.00013584442533618344	0.0001427610039546178	0.0001935912203971073	0.00019359035374620528	5.805228593082864e-06	5.805204274309733e-06
45.97661	45.94227	2.5510204081632653	0.4787076802188738	0.47832187345430116	0.0001371227227038874	0.00013795325964746906	2.0498567455392998	2.04916036117376	0.00013316042136688846	0.0001351585622246569	0.0002055818619535954	0.0002055120209782128	6.1647899866470795e-06	6.162696110396213e-06
46.01595	45.93246	2.673469387755102	0.47983419961743146	0.48032906836492206	0.00013991023872616008	0.00013502355144389409	2.1707358749580195	2.16908520674568	0.00013402914000964594	0.00012960077576732354	0.0002177049317980162	0.00021753938489075118	6.528323397006273e-06	6.523358258653574e-06
46.05535	45.95696	2.7959183673469385	0.48491330704691066	0.48351685924063076	0.00014040109967535284	0.00013674398305015833	2.287929315306856	2.2865729357039295	0.00013726820186253143	0.00013198691043681384	0.00022945836077693872	0.00022932232832252827	6.880772960835525e-06	6.876692728976976e-06
46.07507	46.01595	2.9183673469387754	0.4863379291987776	0.48621659774278125	0.0001365097175787936	0.0001343001883558356	2.407527572158025	2.4081529980400584	0.00013638226670126616	0.00013517410056724963	0.00024145297083121302	0.0002415156953204351	7.240454026482279e-06	7.2423347121890686e-06
46.03564	46.07507	3.040816326530612	0.4888704393271204	0.4872454157816415	0.0001357577504799839	0.000136633085654071	2.529770360238	2.5276843943578124	0.00013421873117602142	0.00013603297404493218	0.0002537128031529435	0.00025350359987542	7.6080881434873784e-06	7.601815106910179e-06
45.97661	46.08985	3.163265306122449	0.49164424909266935	0.49129797729690455	0.0001357075952094227	0.00013862584954914877	2.6475382795159574	2.6465057601283912	0.00013001459252649994	0.00013124750326596232	0.00026552384710820957	0.0002654202948679562	7.962264240655145e-06	7.959159231239765e-06
45.93737	46.04549	3.2857142857142856	0.4935832802639665	0.4923267953357648	0.00013674678924956895	0.00014058140263747347	2.7682868685805473	2.767192484990611	0.00013427719453480968	0.0001395733175092216	0.00027763382495041094	0.00027752406829712275	8.325405903157652e-06	8.32211551530954e-06
45.93737	45.99627	3.408163265306122	0.49694557031234404	0.49574952389967614	0.00013166776995356618	0.0001331871731913408	2.8906956750570934	2.8895571725241997	0.00013242733698155086	0.00013216611106969567	0.0002899103073971611	0.0002897961260178718	8.69353957149869e-06	8.690115582792062e-06
45.95696	45.95696	3.5306122448979593	0.49703145662389203	0.49713279338301997	0.00012979250042012135	0.00013265833911785155	3.011015788525417	3.0097612957654256	0.00013242789287381586	0.00013278573427041106	0.00030197731306041693	0.0003018514989234205	9.055392008762311e-06	9.051619281782144e-06
45.99627	45.91775	3.6530612244897958	0.5001992528027324	0.4988468842145486	0.00013658280134056484	0.0001312927324865598	3.129046615837906	3.1282947402139056	0.00013692068765437467	0.0001328140296992312	0.00031381472428421484	0.00031373931804371734	9.410360290893836e-06	9.408098497090496e-06
46.05042	45.92266	3.775510204081632	0.5015016346487453	0.501169904450703	0.00013629910938298346	0.00013242368573222358	3.2504119865258025	3.248910054698549	0.0001366867798920752	0.00013343988575882778	0.0003259865596756396	0.000325835929665886	9.775356251544261e-06	9.770838868144436e-06
46.07507	45.97661	3.8979591836734695	0.5034715667152025	0.5026999531860574	0.00013285173530973833	0.00012754361403638707	3.3732651885301577	3.3718064679456625	0.000135136329243809	0.0001295664475234721	0.00033830761092469737	0.00033816131460692636	1.014482659050416e-05	1.0140438881064213e-05
46.07507	46.03564	4.020408163265306	0.5049448123344539	0.5061367689227624	0.00012810216818836883	0.00012630766545720392	3.492654213430829	3.4924354280859142	0.00013379127492685875	0.00013015956113655535	0.0003502812369301804	0.0003502592947634053	1.0503878778166524e-05	1.050322034078635e-05
46.01595	46.07507	4.142857142857142	0.5084875090795751	0.5071387758908219	0.00012988119955496255	0.00012964050304427305	3.61154653646737	3.6110675728612494	0.00013177083225453744	0.00013416304399840344	0.0003622050482867686	0.00036215701262273087	1.0861437127907235e-05	1.0859996979934638e-05
45.95696	46.06028	4.26530612244898	0.5097912542003745	0.5086365604562297	0.00013277257173831424	0.00013208045557146355	3.7343951890101503	3.734480701785441	0.00013550625879237604	0.00013672415765329175	0.00037452564326648783	0.0003745342194148471	1.1230894526320886e-05	1.1231151847231484e-05
45.93737	46.01595	4.387755102040816	0.510666022188363	0.509694007265606	0.00013342605654072915	0.0001369856802074557	3.8555062958193016	3.856663448153814	0.00013530350404979542	0.0001425572603605503	0.00038667197831905543	0.00038678803010267914	1.1595125934193378e-05	1.1598606846189237e-05
45.95207	45.97661	4.5102040816326525	0.5116743911054261	0.5121842558755679	0.0001302827434919262	0.00013237045820583656	3.9755835167788733	3.976265799560011	0.00013235779219839227	0.00013723988641683188	0.00039871462408774176	0.0003987830508033307	1.1956247726060553e-05	1.195830018766477e-05
45.97661	45.94717	4.63265306122449	0.5132130741950425	0.5133216818175041	0.00012805874644354498	0.000130186452318737	4.096498580986083	4.0966031976791575	0.00013255278742516492	0.00013338420174646291	0.0004108412978624093	0.00041085178995879624	1.2319889637620499e-05	1.2320204353789916e-05
46.02087	45.93737	4.755102040816326	0.5143168720665446	0.5151252940149247	0.00013036056343242652	0.0001264652410270998	4.216808232931964	4.215757062871612	0.00013787651583458283	0.00013105885230540153	0.00042290725433075555	0.0004228018315987977	1.2681711384324164e-05	1.267854935143856e-05
46.07507	45.97661	4.877551020408163	0.5149262558960992	0.5165662754642293	0.00013214114821232312	0.00013143598064995873	4.338292321100301	4.33898506555	0.00013749447407180904	0.00013619450656500358	0.00043509099599842556	0.0004351604719235784	1.3047064533394257e-05	1.3049147767051723e-05
46.07507	46.03564	5.0	0.5169466291191984	0.5175928213679963	0.00012907501738250045	0.0001280808378756245	4.459004519739761	4.459891942209468	0.00013220835609690745	0.00013134311732440282	0.00044719732421419725	0.0004472863245621771	1.3410095807926954e-05	1.3412764571190549e-05

File: Data/IV-T_dependence_20250404_100546/IV_T47.00_V-1.00_5.00_0Pull_TReturn.txt
# IV Measurement - T = 47.00 °C - Pull number 0
# Td_go[°C]	Td_return[°C]	Vcc	Vd_go[V]	Vd_return[V]	ErrVd_go[V]	ErrVd_return[V]	Vr_go[V]	Vr_return[V]	ErrVr_go[V]	ErrVr_return[V]	Id_go[A]	Id_return[A]	ErrId_go[A]	ErrId_return[A]
# 
46.93832	47.0765	-1.0	-1.0095353249584171	-1.011373019370586	0.0004518238992401999	0.00015405854911757478	-0.01223333920855052	-0.011669773614539025	0.0004557374267047028	0.00014602759092905673	-1.2268919073864728e-06	-1.1703714386259177e-06	5.8673888073236617e-08	3.8028986952802e-08
46.68948	47.04061	-0.8775510204081632	-0.8866560976671535	-0.8867665229122167	0.0004338841925823247	0.00015448144816136776	-0.01168978604296822	-0.01252399045695518	0.00043818910839987427	0.00014215255403389942	-1.1723785019524841e-06	-1.256041566237607e-06	5.6278160827135204e-08	4.0272734382653587e-08
46.52828	47.00477	-0.7551020408163265	-0.7660789870754274	-0.7654845992331324	0.00044875000955766346	0.0004530011245404198	-0.011088923605957124	-0.01260677290799539	0.0004525303448601902	0.00045866205195841243	-1.1121175013496264e-06	-1.2643438880749564e-06	5.631983622486953e-08	5.961058846639812e-08
46.44805	46.96383	-0.6326530612244898	-0.641421140564709	-0.6404918415852615	0.00047645945460989615	0.0004247817916557377	-0.01086467634813959	-0.013535131166036884	0.00048295233544811447	0.00043235965938775273	-1.0896275547226548e-06	-1.357449720793991e-06	5.842642861813391e-08	5.9474363726983444e-08
46.43804	46.93322	-0.5102040816326531	-0.5214043358874739	-0.5216942589920645	0.000496297230980059	0.0004741908938839471	-0.011592903071846617	-0.012780532516175891	0.0004980135569839355	0.0004781163084904086	-1.162662027063145e-06	-1.281770385736224e-06	6.091116748923698e-08	6.145425385489523e-08
46.48812	46.91284	-0.3877551020408163	-0.3971377492427729	-0.39601986395095573	0.0004808149457007064	0.0004494365389316064	-0.011564248538471655	-0.011823515994635325	0.0004883403678549835	0.0004517175284276187	-1.1597882397424186e-06	-1.18579039159917e-06	6.006830323363361e-08	5.759134502541942e-08
46.55842	46.92812	-0.26530612244897966	-0.2764388527804641	-0.2755590861124022	0.00045975945845000676	0.0004275926759896403	-0.01097339047234619	-0.011926311864530957	0.00046328365451268444	0.00043264487838542965	-1.1005305859338271e-06	-1.1960998760937677e-06	5.699056070412214e-08	5.6295562510905865e-08
46.64907	46.95872	-0.1428571428571429	-0.1511548087319709	-0.15105301754185213	0.0004727802144015182	0.0004803348255876622	-0.012232429515835733	-0.011961336528443917	0.0004832978595606756	0.0004889965398329258	-1.22680067353683e-06	-1.1996125291790108e-06	6.085009153696058e-08	6.082058243932794e-08
46.75525	47.03548	-0.020408163265306145	-0.0320850258222081	-0.03222862393454423	0.0004337098893289866	0.0004523020780251691	-0.012278370264629144	-0.011732543974907115	0.0004392840617775411	0.000462015422236735	-1.2314081099818618e-06	-1.1766667310106423e-06	5.7484688616046925e-08	5.82410888701597e-08
46.8568	47.08677	0.1020408163265305	0.09204341578678066	0.09104322653876545	0.00043885411118792255	0.00042971406710622795	-0.0101874008170703	-0.011891743200947852	0.0004467163562901559	0.0004338274524139015	-1.0217030204663825e-06	-1.1926329556662173e-06	5.4275710342917936e-08	5.632095356454768e-08
46.95361	47.0765	0.22448979591836737	0.20430863996810167	0.20370243711069663	0.00015622974910063	0.00015091905086437292	-0.0016129263172649233	-0.0030529969788000095	0.00014787477770763835	0.00014049494193131727	-1.6176174077473908e-07	-3.061876420419225e-07	1.56036223355721e-08	1.6817865532843792e-08
47.04061	47.03548	0.346938775510204	0.2886726280833243	0.2878982877457307	0.00014301346816391543	0.00014437250395147629	0.03690602985706859	0.03725444893178764	0.0001380013388379803	0.0001394666096240651	3.7013368626084235e-06	3.73628010548467e-06	1.118514351152925e-07	1.1290940893193134e-07
47.10217	46.99453	0.46938775510204067	0.3363704318011633	0.33491627211536235	0.00015022766504394917	0.0003293719460736148	0.11310701074148721	0.11341176371692785	0.00013757119940880475	0.00032731849220449743	1.1343597506918786e-05	1.1374161439868403e-05	3.4043972526630335e-07	3.426526336772394e-07
47.11244	46.95361	0.5918367346938775	0.3629424755280637	0.3619809120263331	0.0002673642482673192	0.0002864081974601991	0.20722973994991706	0.20603574567808203	0.0002697867906740823	0.0002912875328811174	2.0783245406671053e-05	2.066349871407903e-05	6.238134557020071e-07	6.203238247603945e-07
47.05599	46.93322	0.7142857142857142	0.38166841863335516	0.38059643022944906	0.00023127720324546882	0.0002473168905758755	0.3107679712963397	0.30984870896354766	0.00022875719297770113	0.00024631433994459057	3.116718195731017e-05	3.1074988362606325e-05	9.348906511899223e-07	9.321718811636503e-07
46.99453	46.92303	0.8367346938775511	0.3961977458920836	0.395871923218116	0.00017881191070665304	0.0001692683660341218	0.41571306973594674	0.4151326745174199	0.00017394542811260074	0.0001655175658790169	4.169221439534116e-05	4.163400606934309e-05	1.250344562157868e-06	1.248587718006725e-06
46.95872	46.95361	0.9591836734693877	0.40766788552056027	0.40803915329533735	0.00015435039689939132	0.00018510450702983772	0.5279745138573747	0.5273327131886119	0.00014822787007033676	0.0001789707408469065	5.295100931274443e-05	5.288664258235e-05	1.5879095024781658e-06	1.5860113212143498e-06
46.95872	47.01501	1.0816326530612246	0.4160770188284705	0.41769477157508816	0.0001443382485382001	0.00014374597564234106	0.6394617968116627	0.6400817644281426	0.0001392488282701489	0.00013596441377080264	6.41321629537321e-05	6.419434002889807e-05	1.923179451939859e-06	1.925041542976431e-06
46.98429	47.0765	1.204081632653061	0.42573627511557866	0.4250523655976969	0.00016042465315919044	0.00016308802215102535	0.7535467556325659	0.7534780724997401	0.0001472391684693103	0.00015237670251946704	7.55738396983819e-05	7.556695140906029e-05	2.266277983100791e-06	2.2660748447744613e-06
47.02013	47.0765	1.3265306122448979	0.43298480715526944	0.43286029472477133	0.00014635503136427072	0.00014137088517227558	0.868801599123121	0.8695084440836152	0.0001397750969974649	0.0001318567085418416	8.713284516328563e-05	8.720373524055913e-05	2.6128869375046452e-06	2.615008548469252e-06
47.05599	47.05599	1.4489795918367347	0.43837565008592266	0.4385710528053175	0.00014495391465979432	0.00014727937913553338	0.9861237620543679	0.9863034281043741	0.00014101870700702367	0.00014066333281113433	9.889918383856864e-05	9.891720269826237e-05	2.9657198088163912e-06	2.9662599638197123e-06
47.09704	47.01501	1.5714285714285712	0.4433275185353308	0.44385874127712743	0.00014394205115946974	0.00014777252140929167	1.101660618376902	1.1024311417918047	0.00014119179471771152	0.0001434837571500691	0.00011048647260825414	0.00011056374905142961	3.313183936579519e-06	3.3155021909039184e-06
47.12786	46.97917	1.693877551020408	0.4495004245317735	0.44833255246258874	0.0001449610136794236	0.00014446090713260046	1.2190328145251428	1.219009617764178	0.00013968026361373465	0.00014207124366245194	0.0001222578291570698	0.0001222555027343474	3.6661676644633534e-06	3.666098826747305e-06
47.09704	46.95361	1.816326530612245	0.4537338480336288	0.4537197622326341	0.00013961932259019702	0.0001387207079102963	1.3372351230966744	1.3376544990970831	0.0001330062767849898	0.00013036159083137697	0.00013411243838097226	0.00013415449795377426	4.0216467414818396e-06	4.022907102623631e-06
47.02525	46.95361	1.9387755102040813	0.4574146913289117	0.45745786169715014	0.0001373797127665048	0.000137363250227367	1.456965289387546	1.4555456863491274	0.0001369224192460989	0.0001345634231111167	0.00014612027774421282	0.00014597790455813132	4.381724761749818e-06	4.377454707612763e-06
46.95872	46.97405	2.061224489795918	0.46175808526702466	0.4610769022989145	0.00013614845466905007	0.00014237914229760646	1.5757648221080924	1.574911513777654	0.00013396985615391228	0.00013825912075562182	0.0001580347830817463	0.00015794920406956713	4.739002111775925e-06	4.7364371073114635e-06
46.93832	47.03548	2.183673469387755	0.4664836496334761	0.46596696848940183	0.0001383899482038143	0.00013745551678092378	1.6950037450622581	1.6949860057099837	0.00012801680466344523	0.00012930625599530477	0.0001699933552364114	0.00016999157614180961	5.097600484276347e-06	5.097547462154981e-06
46.95361	47.09704	2.306122448979592	0.46941014617511034	0.46873487314971474	0.00013537920304774236	0.00014326242953167532	1.8132806492723843	1.8131887685247443	0.0001284317591885747	0.00013690649185930953	0.00018185544571982593	0.00018184623092214867	5.453307586620339e-06	5.4530333374661e-06
46.97405	47.0919	2.4285714285714284	0.47339454395104963	0.47087158017381037	0.0001345308919464396	0.00014515647496806446	1.9333692416687445	1.9342261879739124	0.00013008454456638616	0.00013958270309659342	0.000193899231939499	0.00019398517580723222	5.814463573328143e-06	5.8170429767656166e-06
47.01501	47.05599	2.5510204081632653	0.4749118687883969	0.4739857507834512	0.00013788395821141616	0.00013749747217771898	2.053374139625509	2.052873344064696	0.00013745647554514652	0.0001390679561726333	0.0002059346243732333	0.0002058843991640453	6.175369181999796e-06	6.173863447294143e-06
47.04061	47.01501	2.673469387755102	0.4781323782589809	0.47705720887738073	0.00014083169980055616	0.00014035920722044838	2.1741654843158384	2.1734340759269073	0.0001317975516331513	0.00013336959825564442	0.00021804889021320213	0.00021797553664897276	6.538637186902268e-06	6.536437861569052e-06
47.0765	46.97405	2.7959183673469385	0.480417681226043	0.47979875447298304	0.00014068783319627116	0.00013431875065503273	2.290450121317348	2.2909099799113375	0.0001372206096810032	0.00013118244918018437	0.0002297111745378947	0.0002297572941441518	6.888354052831946e-06	6.889735853968771e-06
47.09704	46.93322	2.9183673469387754	0.482936558606521	0.4834268831047234	0.00013558844981941814	0.00013396893439627646	2.4121634578046733	2.4120906809749965	0.00013336246297214474	0.000131863993116072	0.00024191790771283455	0.00024191060886320293	7.2543954816360595e-06	7.254176336149872e-06
47.0765	46.90263	3.040816326530612	0.4856903736752017	0.4851114363158784	0.00013349543350712426	0.00013273767737162018	2.531422847395644	2.5309752698917016	0.0001326618040261129	0.0001310967159332781	0.00025387853248376734	0.0002538336445583895	7.613057580406113e-06	7.611711257196708e-06
46.99453	46.89752	3.163265306122449	0.48927305981405955	0.4874476348749687	0.00012818303858090816	0.00013209914590760346	2.650760018805005	2.6505657975121295	0.0001244415766782747	0.00012691774851857033	0.00026584695805887125	0.0002658274794415936	7.971952448934792e-06	7.971368737767808e-06
46.95361	46.93322	3.2857142857142856	0.4907017717902859	0.4902796110314073	0.00013067351602777424	0.00013718932768045082	2.7711729227314637	2.7705379448905045	0.00012948792447013682	0.00013382804742508952	0.00027792326975543713	0.0002778595872921978	8.334084699947107e-06	8.332175748433147e-06
46.95361	46.99453	3.408163265306122	0.4927598622929352	0.49298389378284607	0.00013215831818173552	0.00013344657128802343	2.893862378978314	2.8922048866839276	0.00013257748937765295	0.00013401359856171348	0.00029022789880436405	0.0002900616675041548	8.703063184910569e-06	8.698078640378759e-06
46.95361	47.0765	3.5306122448979593	0.4945430257136453	0.49597264653972933	0.00013333548062197226	0.00013038045574987765	3.0120469452341947	3.0122875614841043	0.0001327162049480223	0.0001307517916320816	0.0003020807286364652	0.00030210486024311544	9.058493166837437e-06	9.059216512314653e-06
46.97405	47.09704	3.6530612244897958	0.49684832337757545	0.4971723283518278	0.0001341186499333101	0.00013367794267741512	3.132384798054809	3.131881273362874	0.00013418015329905844	0.00013684176265108596	0.00031414951339432445	0.0003140990144782744	9.42039919196971e-06	9.418885269589321e-06
47.01501	47.06112	3.775510204081632	0.4982361371102076	0.497756718810297	0.00013357719743948364	0.00013226219980023155	3.252540252259298	3.252383782074487	0.0001346805487085075	0.0001349128190760425	0.0003262000052411291	0.00032618431271432024	9.781756549449476e-06	9.781286010885877e-06
47.03548	47.01501	3.8979591836734695	0.5001310890634086	0.5006350463094758	0.00013346670807472022	0.00013183637389328613	3.376231754059336	3.3738173812538337	0.00013429474060954355	0.00013347083761305472	0.0003386051302837565	0.0003383629907986996	1.0153748172011867e-05	1.0146487041473909e-05
47.0765	46.98941	4.020408163265306	0.5021042021043676	0.5012830562579804	0.00013228861560856127	0.00012383102955113815	3.496503198022658	3.4963449071478667	0.00013590983238686734	0.00012749483824924548	0.0003506672548413056	0.00035065137971596294	1.0515454546505112e-05	1.0514977439985864e-05
47.0765	46.95361	4.142857142857142	0.5051052243343291	0.5047503184649167	0.00012762756650962925	0.00013273134975133938	3.6163425295583935	3.6152881752350825	0.00013073891780275674	0.00013429075970944918	0.0003626860424790285	0.0003625803003946527	1.0875860546640335e-05	1.0872690100474609e-05
47.04061	46.93832	4.26530612244898	0.5062621902031181	0.5067647841743987	0.0001269280276794664	0.00013011928172345331	3.737051088451203	3.736882792937193	0.00013016051158696955	0.0001338094020469437	0.00037479200566153877	0.0003747751271624905	1.1238881284047245e-05	1.1238375580502698e-05
46.96383	46.95361	4.387755102040816	0.508654283028454	0.5089205760367455	0.00013176984129416213	0.0001272403284741919	3.8600343799441763	3.8578169601721255	0.00013796355055455795	0.00012879534230979435	0.00038712610369513354	0.0003869037167959207	1.1608744080269148e-05	1.1602074317337598e-05
46.91284	46.99453	4.5102040816326525	0.5087706158102331	0.5097871643760151	0.00012942531268431013	0.00012954311709893437	3.980081579727316	3.9793833775883978	0.00013484823647488185	0.00013270990077985918	0.0003991657386147143	0.00039909571533330634	1.196977555159176e-05	1.196767552701678e-05
46.90773	47.06112	4.63265306122449	0.5110813665733093	0.5108150735650177	0.0001291510853980272	0.00013126605492910808	4.101019841547773	4.099976858603311	0.0001299620039152135	0.0001312436094255936	0.00041129473889758026	0.0004111901372583804	1.2333486671563728e-05	1.2330350124454154e-05
46.91284	47.09704	4.755102040816326	0.5122678700624719	0.5121910722495003	0.00012961876973643574	0.0001296339125030235	4.21947413945923	4.219904887046195	0.0001357464931969805	0.0001308660777627431	0.0004231746203449233	0.00042321782038373234	1.2689728643137551e-05	1.2691023564698252e-05
46.93832	47.0765	4.877551020408163	0.5136888568149082	0.5138647192623635	0.00012699223279865037	0.00013074321103191496	4.342441055125779	4.341504053440461	0.00013169164532637241	0.00013787268320642927	0.0004355070760330738	0.000435413103343743	1.3059540901169762e-05	1.3056723588903383e-05
46.98429	47.03037	5.0	0.5142005392847654	0.5141246503111692	0.0001272466581911812	0.000132271242439449	4.4631377888221735	4.463888299880615	0.00013350909895004876	0.000140674569940389	0.00044761185325666166	0.00044768712264372834	1.3422526398079558e-05	1.3424784233210222e-05
