Repository: moncapiten/PID

FOLDER: IV-T_dependendence_YYYYMMDD_HHMMSS contain the files for each data pull at each temperature, both forward and reverse in voltage( description of the columns is present inside each file)
    each folder also contains a log.txt file with timestamped logs from the program to follow the progress live and be able to reference in case the need should arise

FILE: IV_T[TT.TT]_V[MIN]_[MAX]_[n]Pull_T[DIR]
    - TT.TT is temperature at which the specific measurement was taken
    - MIN and MAX are the extremes of the applied voltage
    - n is the pull number 0-indexed
    - DIR can be either Go or Return, if we are in the increasing or decreasing temperature arm

File: Data/IV-T_dependence_20250404_100546/IV_T67.00_V-1.00_5.00_0Pull_TGo.txt
# IV Measurement - T = 67.00 °C - Pull number 0
# Td_go[°C]	Td_return[°C]	Vcc	Vd_go[V]	Vd_return[V]	ErrVd_go[V]	ErrVd_return[V]	Vr_go[V]	Vr_return[V]	ErrVr_go[V]	ErrVr_return[V]	Id_go[A]	Id_return[A]	ErrId_go[A]	ErrId_return[A]
# 
66.55782	67.03367	-1.0	-1.0086896401658934	-1.0075953849372623	0.0004510614919672274	0.0004410819109498563	-0.014339318285835519	-0.01394223014470997	0.00045566158445902106	0.0004467958814092628	-1.4381023253270001e-06	-1.3982780207311172e-06	6.28337230894198e-08	6.13679772717833e-08
66.73388	67.03367	-0.8775510204081632	-0.8866869985496724	-0.8837491413934226	0.0005021829487544325	0.0004323524595116023	-0.013225377156191098	-0.014040933575710783	0.0005058076626468373	0.0004363990431695412	-1.3263842298857785e-06	-1.4081770710772023e-06	6.446167222800433e-08	6.081653367628793e-08
66.91112	67.04483	-0.7551020408163265	-0.7635973725037213	-0.7631747573459418	0.0004500989993386003	0.00042343221024928153	-0.013436883626826712	-0.012466677509962887	0.0004549150193602908	0.0004273839754908499	-1.3475963922201096e-06	-1.2502936024433745e-06	6.094691344245293e-08	5.694645799169987e-08
67.08956	67.03367	-0.6326530612244898	-0.6401846503768346	-0.6394812005829543	0.0004792974789576407	0.0004661315837015854	-0.011928131730647686	-0.011670228740770741	0.0004859914666023504	0.00047308929343193657	-1.1962823920015731e-06	-1.1704170836195708e-06	6.051858322047103e-08	5.901686048195854e-08
67.22421	67.04483	-0.5102040816326531	-0.5197270534269549	-0.5197884008405715	0.00041568553308132924	0.0005047039057151051	-0.0136515801973765	-0.012768249371048632	0.00041804355086392007	0.0005114698301047983	-1.3691284923655101e-06	-1.2805384987512417e-06	5.86803200660354e-08	6.40762943924444e-08
67.32567	67.04483	-0.3877551020408163	-0.39575856958865285	-0.3941480876691248	0.00041397835488734587	0.0004491548443934896	-0.013803499419844713	-0.01479781273231407	0.00041943070066677936	0.00045552026150898027	-1.3843645993225066e-06	-1.484085120079638e-06	5.9099823275273253e-08	6.377781563368868e-08
67.40478	67.03367	-0.26530612244897966	-0.27606985973211007	-0.2744675574339876	0.0004909886879061511	0.00047119298303029003	-0.011961790784980164	-0.013898109318222995	0.0004968249572501942	0.00047827134437582387	-1.1996580869501718e-06	-1.3938531058292043e-06	6.145620655865407e-08	6.362219893194107e-08
67.46151	67.03367	-0.1428571428571429	-0.15100621179036341	-0.15028640268292187	0.000416728857784605	0.0004727253249060935	-0.013384123537407838	-0.014113711252585176	0.00041869266759915637	0.00047668339223439307	-1.3423050383520046e-06	-1.415476005674975e-06	5.81673694455319e-08	6.393086410131176e-08
67.49557	67.00021	-0.020408163265306145	-0.0318537233934528	-0.029816081958028734	0.0004962635695084437	0.00041324474059261317	-0.011905388320461778	-0.012518533356266476	0.000503062224115888	0.00041927898714103843	-1.1940014362111903e-06	-1.2554942690067673e-06	6.18661358100216e-08	5.644108252326587e-08
67.49557	67.00021	0.1020408163265305	0.09078738531571902	0.0902170819940694	0.00038990892992625347	0.00039458731609206784	-0.00866818448524087	-0.009637026038683924	0.0003962515509460565	0.00040027715472621214	-8.693395331702809e-07	-9.665054697306113e-07	4.7527724555763746e-08	4.951303270832776e-08
67.47286	66.98907	0.22448979591836737	0.1864170217492219	0.18749991636856148	0.0003882249615072943	0.00042166799685956725	0.015237184190058845	0.0146986360731642	0.00039055280745336563	0.0004254663643748827	1.528150054162957e-06	1.4741386092833416e-06	6.028343348848649e-08	6.143971015978608e-08
67.45016	66.97793	0.346938775510204	0.2531356897993366	0.2552742131124648	0.0003467744483032004	0.0002836496219884601	0.07190167962307809	0.07154871075617436	0.000347167935957258	0.00027627020675785005	7.211080094582097e-06	7.175680549210146e-06	2.1902355218421612e-07	2.1695340539702558e-07
67.40478	66.96679	0.46938775510204067	0.29129420538198414	0.29411527534196424	0.00022467892352138428	0.00022673063445978014	0.15499917368956204	0.15471125035623332	0.00021747979103952901	0.00022271954265224475	1.55449978627582e-05	1.5516121788810884e-05	4.666572626440441e-07	4.6581720782574077e-07
67.35952	66.96679	0.5918367346938775	0.31816616923886576	0.31887416369814797	0.00021917475406916148	0.00026511795052377513	0.2518724125051563	0.2534380235352763	0.00021050450251418662	0.0002627665050329175	2.5260496690919295e-05	2.541751314163838e-05	7.57779700935552e-07	7.626494519957039e-07
67.28054	66.95565	0.7142857142857142	0.3360214335422652	0.33782731933057725	0.0002196228578161288	0.0001625016073550974	0.3557849891471207	0.3541315905426185	0.00021381636568049074	0.00015388085121427323	3.568197664698834e-05	3.551615590639038e-05	1.0702089415769113e-06	1.0651334342760994e-06
67.22421	66.95565	0.8367346938775511	0.35019994574654	0.35070844724189537	0.00014785333884668276	0.00020171327917216473	0.4621069357345171	0.4632795509094885	0.00015255236309968213	0.0002019444629874795	4.634509434705818e-05	4.646269691199363e-05	1.3898328052640919e-06	1.3934223317773576e-06
67.16806	66.95565	0.9591836734693877	0.36033816590863005	0.36025682384637037	0.00016187701344986115	0.00013991186090293124	0.573217593572745	0.5746808627135183	0.00016771479216911653	0.00014437806894683787	5.7488475937493235e-05	5.763522843380987e-05	1.723986810576051e-06	1.7283660709203703e-06
67.08956	66.95565	1.0816326530612246	0.3689867811540311	0.369428936609778	0.0001590853723483566	0.0001653221139667629	0.686449699826405	0.6886389178411146	0.00016087220612193858	0.00016812832762272897	6.884461937883913e-05	6.906417790002152e-05	2.064504042575024e-06	2.071093532117588e-06
67.05601	66.95565	1.204081632653061	0.37787715046156717	0.3775981335552685	0.00014139809690306054	0.00015517146443975636	0.7992442365776506	0.8001753251398968	0.0001376704368986166	0.00015742992301895714	8.015687860572166e-05	8.025025826295224e-05	2.4037009429685684e-06	2.4065132547862323e-06
67.00021	66.95565	1.3265306122448979	0.38577869112397956	0.3855537507842111	0.00015624558410667785	0.00013845712099418443	0.916026029196089	0.9169493852255635	0.00015574396793174798	0.00013689931194420455	9.186902308655992e-05	9.196162724155687e-05	2.754917202002823e-06	2.7576840175788668e-06
66.95565	66.98907	1.4489795918367347	0.3899862115399721	0.39211337463180285	0.00014532232198116664	0.00014884772655160482	1.032212872005453	1.0330247900894265	0.00014387708727059878	0.00014575500965805828	0.0001035214995492381	0.00010360292749868884	3.1043288288107677e-06	3.1067714597504944e-06
66.95565	67.00021	1.5714285714285712	0.3970257081124031	0.3970407009504484	0.00014689940816399504	0.00014893124425930082	1.1477547321615194	1.1498684453640196	0.00014385657339445847	0.00014711110979404154	0.000115109290157609	0.00011532127623749068	3.4518080830983523e-06	3.4581662233844113e-06
66.94452	67.02251	1.693877551020408	0.4011141691970434	0.40220160805172206	0.00013862850480612842	0.0001447658246289297	1.2651947029644133	1.265671391201177	0.00013345313021204716	0.00014416884606428007	0.00012688744388370408	0.0001269352513490299	3.8049925216929202e-06	3.806430044002125e-06
66.91112	67.04483	1.816326530612245	0.4067404042408281	0.4061996371555894	0.00013757789657347665	0.0001347807386360589	1.3824882103526548	1.3837577111806665	0.0001384346642153305	0.00013156585080506878	0.00013865090867040968	0.00013877822797920636	4.157742736621538e-06	4.161558393442861e-06
66.91112	67.04483	1.9387755102040813	0.4111056101071229	0.4111415091936246	0.00013879492429002486	0.00013380373277857105	1.5013768949845188	1.503360973172322	0.00013922854486405402	0.00013249445050500056	0.00015057435512832402	0.0001507733400032416	4.515289084665037e-06	4.521253972741057e-06
66.91112	67.04483	2.061224489795918	0.4145456068183296	0.41407709519896496	0.00013647833254557684	0.00013736464456169057	1.6216592554723273	1.6225193867593053	0.0001365607268892423	0.0001376908913911516	0.00016263757451332136	0.00016272383780556668	4.877026028135758e-06	4.879613111470744e-06
66.91112	67.04483	2.183673469387755	0.4184209440826543	0.41892808083191974	0.00013622873533283286	0.0001369327551202086	1.7403400708469439	1.740803113796396	0.0001367730670057081	0.00013457517136327205	0.0001745401735880999	0.00017458661255605215	5.233947560927493e-06	5.235339546818568e-06
66.91112	67.04483	2.306122448979592	0.42340143983127493	0.4227148037638201	0.00013386384172924196	0.00013938999288466767	1.8601371008502945	1.8602885682144799	0.00013062978304381642	0.00013842925425376778	0.00018655471876946088	0.00018656990955916958	5.5942246386066445e-06	5.594682049377696e-06
66.91112	67.04483	2.4285714285714284	0.4266996559646882	0.4265792333585495	0.00013690245391111543	0.00013085152868070623	1.9784180985155966	1.9799477772947183	0.00013723196162564272	0.00013123175920719135	0.00019841721978894762	0.00019857063256390717	5.949945585806612e-06	5.954544596100412e-06
66.91112	67.04483	2.5510204081632653	0.42821061885303197	0.42907448064272863	0.00013168340919323846	0.0001364872004436623	2.098985198350425	2.098841919935875	0.00013360094680017263	0.00013528779614773972	0.00021050899592321983	0.00021049462641017705	6.312539521754461e-06	6.312108986063318e-06
66.92226	67.04483	2.673469387755102	0.4324881207080634	0.4322095582266936	0.00013885727092285047	0.00013406157162953328	2.216578910970583	2.2176946696018183	0.00013672760613765342	0.00013810959832816363	0.00022230256854584125	0.00022241446892004997	6.666192821324267e-06	6.669548652921843e-06
66.91112	67.04483	2.7959183673469385	0.43471071303494746	0.4349974551650362	0.00013377894557467236	0.00013138988473136316	2.3361949074672226	2.3369686174371123	0.00013497613857942092	0.0001333558964715149	0.0002342989577241222	0.000234376553749585	7.025927027285261e-06	7.028253580951223e-06
66.94452	67.04483	2.9183673469387754	0.4363675463254441	0.43743635375804096	0.0001325180743389397	0.0001325021626345023	2.4583180668965494	2.4571577327555505	0.00013318656669866115	0.0001334146984050064	0.00024654679238757894	0.00024643042149789893	7.393201407976648e-06	7.389711845597531e-06
66.95565	67.04483	3.040816326530612	0.4390386560570786	0.4391740746858685	0.000130303407798825	0.00013774050055308012	2.578021396731392	2.5783675431000033	0.00012970169458937134	0.00013524717517055874	0.00025855194030000923	0.000258586655611273	7.7531981699918e-06	7.754240128169147e-06
66.95565	67.01136	3.163265306122449	0.44145165242914036	0.44234732396385484	0.0001313276598531897	0.00013121897201681172	2.6958484506267446	2.6962191558974853	0.0001323983777981701	0.00013409511799682424	0.00027036891491593067	0.0002704060932602031	8.107553302505969e-06	8.108668447058223e-06
66.95565	67.00021	3.2857142857142856	0.4442045586479634	0.44597954241995463	0.00013004673783993664	0.00013018778466822572	2.8160180053215838	2.8161863035648467	0.00013241297531481065	0.00013429074428251845	0.00028242082091280553	0.00028243769968557285	8.468952890241955e-06	8.469459330118042e-06
66.95565	67.00021	3.408163265306122	0.4474995938068749	0.44699381886109246	0.00013043406301136015	0.00013008421523497075	2.9376681153565003	2.937840050617161	0.00013230565402926693	0.00013271598562538482	0.0002946212130535052	0.00029463845658581495	8.834805140745442e-06	8.835322283213088e-06
66.95565	66.97793	3.5306122448979593	0.44939727230964893	0.44946180064954205	0.00013054074374282946	0.00013377707966310604	3.0569370584878217	3.0590685098937906	0.0001308316911772368	0.00013647284962859855	0.00030658279595705766	0.0003067965610163264	9.193496074072249e-06	9.19990705659514e-06
66.97793	66.96679	3.6530612244897958	0.45079144799128457	0.45092141352092857	0.00012801647409025452	0.00012823684379951536	3.1757634257728293	3.176022238375142	0.00013127245683467766	0.00013442781579253498	0.00031849999255569446	0.00031852594908987484	9.550856308372417e-06	9.551635106665728e-06
66.96679	66.97793	3.775510204081632	0.45307720538327534	0.45368658921282984	0.00012881830538201064	0.00013187750444148917	3.2981526772359397	3.298279581833094	0.00013302264232570375	0.00013360287622425992	0.00033077451381365356	0.00033078724118273934	9.918931811050131e-06	9.919313544276549e-06
66.96679	67.00021	3.8979591836734695	0.4552857105373657	0.45525617291699205	0.00013069581366224238	0.00013190811866898124	3.4196426782450557	3.4193024452198193	0.00013276699473708907	0.00013150325711202722	0.0003429588484851124	0.00034292472622804324	1.0284302642188903e-05	1.0283279256883959e-05
66.98907	66.98907	4.020408163265306	0.4570979571535206	0.45664398664962425	0.00012862056615119596	0.00012819142787592506	3.5395616094385045	3.5402784612131115	0.00012866544775088604	0.0001302279685581937	0.00035498561923964545	0.0003550575129087465	1.0644948163451828e-05	1.0647104225681986e-05
67.00021	66.98907	4.142857142857142	0.458887936948163	0.4589238365175402	0.00012879287236555238	0.00013220965888698641	3.660496232264375	3.661277672484559	0.00012954539543080692	0.00013432564211155376	0.00036711425456467504	0.0003671926258634599	1.1008648937767668e-05	1.1010999629418085e-05
67.01136	66.97793	4.26530612244898	0.46100192171705784	0.46094284647631056	0.0001306830322189395	0.00013156125439536134	3.780912774202341	3.7811815944478067	0.0001355019906082276	0.0001339429582324286	0.0003791909311204835	0.0003792178913296366	1.1370792235132193e-05	1.1371600503548578e-05
67.01136	66.97793	4.387755102040816	0.4622047845036581	0.4625101580558286	0.00013319801926453212	0.00013013678088909144	3.9016727334664174	3.9024951109706874	0.00012959549045800747	0.00012903535247086605	0.00039130204928958153	0.00039138452622311575	1.1733966955315505e-05	1.1736440124408961e-05
67.01136	67.00021	4.5102040816326525	0.4648754398103638	0.46528124127180465	0.00013242550412164846	0.00013116131908414295	4.023310562411287	4.023487046223817	0.00013631666135600375	0.00013513312187108845	0.00040350120974940194	0.0004035189094598152	1.2099783243996183e-05	1.2100313870677624e-05
67.04483	67.00021	4.63265306122449	0.46565296086358365	0.46438284318751727	0.00012815370661485478	0.00012969120854831152	4.142208343322669	4.143249052377774	0.00012724132553555866	0.0001257409658982294	0.0004154255684808614	0.00041552994206977976	1.2457357351107973e-05	1.2460487043136318e-05
67.04483	67.00021	4.755102040816326	0.46679447628479254	0.46705077194464995	0.00012868422721332766	0.00012967347305499949	4.262905077273175	4.263738826830824	0.00013167417161950905	0.00013286271568283955	0.00042753034572993434	0.0004276139631762937	1.2820343113967635e-05	1.282285066915329e-05
67.04483	67.00021	4.877551020408163	0.46833906661786934	0.46832725156971994	0.0001318596167970131	0.00012963511962220829	4.385488095172774	4.385109200801963	0.00012950201727897207	0.00013122036462044886	0.0004398242999872404	0.0004397863003512149	1.318900104901666e-05	1.3187861726767504e-05
67.04483	67.03367	5.0	0.4698695697678259	0.4701654003964659	0.00012799636629471633	0.0001269927844513001	4.505546212176004	4.506388603983343	0.00013361370209321805	0.00013199692918895202	0.00045186502980403204	0.0004519495139889021	1.3550066189903634e-05	1.3552599453367855e-05

File: Data/IV-T_dependence_20250404_100546/IV_T67.00_V-1.00_5.00_0Pull_TReturn.txt
# IV Measurement - T = 67.00 °C - Pull number 0
# Td_go[°C]	Td_return[°C]	Vcc	Vd_go[V]	Vd_return[V]	ErrVd_go[V]	ErrVd_return[V]	Vr_go[V]	Vr_return[V]	ErrVr_go[V]	ErrVr_return[V]	Id_go[A]	Id_return[A]	ErrId_go[A]	ErrId_return[A]
# 
67.05601	67.03367	-1.0	-1.0106591178074262	-1.010505522181459	0.00047919522171140485	0.0004152540589126882	-0.009976348363736131	-0.011390037674586906	0.00048510563635760046	0.00041574852749212606	-1.0005363919101525e-06	-1.1423164852659618e-06	5.71591305749363e-08	5.3962162514397467e-08
66.82235	67.01136	-0.8775510204081632	-0.8868960340299062	-0.8857708778931608	0.00046714224441461467	0.0004262351094662564	-0.011789855393527036	-0.012294743442418543	0.000471829355337823	0.00043143352978325394	-1.1824145415231206e-06	-1.2330501897922519e-06	5.913034922772944e-08	5.6915501005867485e-08
66.64568	67.00021	-0.7551020408163265	-0.7636668995178316	-0.7651451438112999	0.00043399068705462243	0.000454442380261504	-0.012971569469831096	-0.012264721806318213	0.00043578294221253245	0.00046181870983942743	-1.3009296429476578e-06	-1.230039294586121e-06	5.858312832284855e-08	5.920897694865132e-08
66.514	67.02251	-0.6326530612244898	-0.6409508107633749	-0.640642256282802	0.00047856729984059533	0.00042219769823322555	-0.010751872261130946	-0.011576528030325543	0.0004822887796744143	0.00042687602014239374	-1.0783143376924026e-06	-1.1610197603375332e-06	5.8182048449996014e-08	5.518117807242377e-08
66.45929	67.00021	-0.5102040816326531	-0.5207795015567843	-0.521110322958524	0.0004972276276645626	0.0004398036860833541	-0.011787583649217948	-0.012162381869076524	0.0004992036649852263	0.00044551062155849546	-1.1821867063702685e-06	-1.2197755359619421e-06	6.134554419714933e-08	5.774307498278052e-08
66.42654	67.01136	-0.3877551020408163	-0.39613301575823323	-0.39611029451179197	0.0004190942243534234	0.00043335790239554733	-0.013040708470529183	-0.01220013435668296	0.0004247081633901573	0.00043796922184688593	-1.3078636516426822e-06	-1.223561764786176e-06	5.789988433847705e-08	5.723256533602361e-08
66.47021	67.00021	-0.26530612244897966	-0.2759176273810405	-0.275773574684664	0.0004931070440319521	0.0004178248699615454	-0.010510802738065816	-0.011944961084671971	0.0004952387826359653	0.0004214596228969168	-1.0541372718950773e-06	-1.19797022211132e-06	5.887374269656998e-08	5.547185354541905e-08
66.52496	67.00021	-0.1428571428571429	-0.15143700663401669	-0.1509053294253584	0.0004174035003957702	0.0004109147766918206	-0.01201046088238994	-0.012466680636224553	0.0004241856997139538	0.00042012936839420977	-1.2045392520699968e-06	-1.2502939159787938e-06	5.5807753633682364e-08	5.6400867515805985e-08
66.60171	66.96679	-0.020408163265306145	-0.03174784252426684	-0.033230630947815094	0.00043404330279313475	0.0004814035656305912	-0.011753921668616572	-0.01192176330692614	0.00044039016128063867	0.0004877519802411592	-1.1788107179436939e-06	-1.1956436974151178e-06	5.657102813119649e-08	6.064955003736735e-08
66.70078	66.95565	0.1020408163265305	0.08888107272677212	0.08732375849481401	0.00038904326204129285	0.0004198640616825137	-0.007085743289533722	-0.006381626643673896	0.0003923330139735671	0.0004272173850899469	-7.106351709491247e-07	-6.400187186514789e-07	4.4747354511311985e-08	4.6948058730126965e-08
66.80021	66.95565	0.22448979591836737	0.18790798994069735	0.18608165602091795	0.0003383432110450572	0.00038935168478702566	0.014708188367328913	0.015680213143302535	0.00033672438242441727	0.00039336552166180404	1.475096616921965e-06	1.5725818015547623e-06	5.565119313125407e-08	6.148297545583222e-08
66.90002	66.95565	0.346938775510204	0.2544526128375467	0.2510985028434133	0.0002795256272588405	0.00036867176530867726	0.07329672044705575	0.07439974308037212	0.00027509971467245517	0.00036834810693243313	7.35098991546041e-06	7.461612985695729e-06	2.2215375821763295e-07	2.2678021244000127e-07
66.95565	66.95565	0.46938775510204067	0.2939548634559883	0.29178771097042094	0.0002488276192801742	0.0002290260997706847	0.15613722136726896	0.1569273046239219	0.0002445917416776639	0.00022386494679851749	1.5659133624237184e-05	1.5738371740439464e-05	4.702101426909535e-07	4.7247969491825043e-07
67.02251	66.95565	0.5918367346938775	0.3177376465309836	0.3170282892170875	0.0001831132923308719	0.00024993248183932665	0.2531742080481559	0.2546029076690123	0.00017954445381387443	0.00024577151954152074	2.539105486392096e-05	2.5534340353927618e-05	7.616134957905369e-07	7.660939292407213e-07
67.08956	66.93339	0.7142857142857142	0.33501942770373383	0.3354647630044543	0.00019067525502001776	0.00018236538524011214	0.3566674082097712	0.3568011356347296	0.00018270227198114662	0.00017289072923578792	3.577047519905438e-05	3.578388683529532e-05	1.072804379132583e-06	1.0731901452696594e-06
67.10077	66.93339	0.8367346938775511	0.34971870974691427	0.3497327988656776	0.00018020924344861443	0.0001504768090802825	0.4663530088875719	0.46421882835900913	0.00018206614214571055	0.0001529830509429909	4.6770936604911434e-05	4.6556897839635856e-05	1.4026371643726357e-06	1.3961842394903505e-06
67.14561	66.94452	0.9591836734693877	0.3593170730935598	0.35928844432304385	0.00014932447015700124	0.00017309290397685655	0.5755455435827858	0.5757484078404685	0.00015427713548457118	0.00017299434688128278	5.7721948007500326e-05	5.774229343500838e-05	1.7309750258608563e-06	1.7316028898747587e-06
67.17928	66.94452	1.0816326530612246	0.36777346659406784	0.36840284512049076	0.0001378467492098504	0.0001517317702016216	0.6895681869880191	0.6891388036915542	0.00014145016422239834	0.00015687967904757242	6.915737508655291e-05	6.911431187358883e-05	2.07386811219919e-06	2.072587976888442e-06
67.17928	66.95565	1.204081632653061	0.37795576597425395	0.3754836943614449	0.00015888630272557194	0.0001589872628687622	0.8026938559646202	0.8020379547850626	0.00016110673376382582	0.0001630178453053218	8.050284384360848e-05	8.043706296109343e-05	2.4140898064253477e-06	2.412118573300077e-06
67.17928	67.00021	1.3265306122448979	0.3835710948197468	0.3835824554429675	0.00014896632438494162	0.00015524120625485006	0.9195247732402791	0.9169971450201914	0.00014945684118915	0.00015608549312595192	9.22199150777534e-05	9.196641711164291e-05	2.7654357288668178e-06	2.757837900264256e-06
67.17928	67.00021	1.4489795918367347	0.38982716281488333	0.3899148668261465	0.00014645952951281992	0.00013913129093987364	1.0356825073844924	1.0346604493416385	0.00014267365487474035	0.00013647455047221133	0.00010386947220785201	0.00010376696914468343	3.1147628026313226e-06	3.111686282824581e-06
67.17928	67.03367	1.5714285714285712	0.39601733919534005	0.3960041608724041	0.0001458962596809097	0.00014210847442870802	1.1520681239109005	1.151747905858432	0.00014261504158574016	0.00013895042876506527	0.00011554188385426743	0.00011550976891569871	3.4647796247911504e-06	3.4638151054350897e-06
67.15684	67.03367	1.693877551020408	0.39977134353236493	0.4005983969028268	0.00014445486270706846	0.00013598721860689787	1.2688735724869196	1.2665601790061771	0.00014401775104341637	0.00013345786144972917	0.00012725640081104398	0.00012702438862763785	3.816060214089961e-06	3.8090990548409663e-06
67.13439	67.04483	1.816326530612245	0.40565069184101765	0.4054920989613453	0.00014043649937376854	0.00014352477985227547	1.386505491800468	1.3866615071295862	0.00014002356876770004	0.00013936918132562032	0.00013905380521517078	0.00013906945212411857	4.169824846532977e-06	4.170293826655984e-06
67.10077	67.04483	1.9387755102040813	0.4108015998297388	0.40941378561367947	0.00013375275203281433	0.00014375803594871342	1.5051103463588666	1.504153785900746	0.0001346323723609944	0.00014386071642231312	0.00015094878611562196	0.00015085285186046998	4.526515680492986e-06	4.5236417736315274e-06
67.08956	67.04483	2.061224489795918	0.41374172960158995	0.413164155034701	0.00014042290586371837	0.0001400067820138916	1.6237188397587607	1.622772286243165	0.00013984509159508009	0.00013834464829308904	0.0001628441319585559	0.00016274920130811003	4.88322096898587e-06	4.880373868777917e-06
67.08956	67.04483	2.183673469387755	0.41817464577143704	0.417203994124286	0.0001401353411601247	0.00014153176729528956	1.7421531236220595	1.74169326502807	0.00014163567383318828	0.0001377628986573718	0.00017472200618012833	0.00017467588657387123	5.239401448743498e-06	5.2380174280425e-06
67.08956	67.04483	2.306122448979592	0.42252258449858093	0.4217795972602978	0.00013299865447753063	0.00013690374902851444	1.8613920463110432	1.8625209968850114	0.0001322562338643425	0.00013568361190880986	0.0001866805783081981	0.0001867938017134702	5.597999157614716e-06	5.601395198572242e-06
67.07838	67.04483	2.4285714285714284	0.42478198276504586	0.4257353662657211	0.00013478715251446927	0.00014023614815978115	1.9804412951716759	1.9802352449873948	0.00013363124206597265	0.00013787146784806286	0.00019862012788804292	0.00019859946294126915	5.956029343518958e-06	5.95541063828443e-06
67.04483	67.04483	2.5510204081632653	0.42766803548801463	0.4282228883261103	0.00013214166060861006	0.00013587839577973928	2.101265842257708	2.1018744384978247	0.00013363925000521443	0.00013580058311707865	0.00021073772362428122	0.00021079876025452058	6.319398363390072e-06	6.3212291257110175e-06
67.04483	67.01136	2.673469387755102	0.4307749387263925	0.4301578296730479	0.00013460318357880256	0.0001338636738231788	2.218167718996229	2.2197574378745606	0.00013476742530863718	0.00013413316113496042	0.00022246191144280705	0.00022262134568995693	6.670970619448385e-06	6.6757514298980425e-06
67.04483	67.02251	2.7959183673469385	0.43357283301316923	0.43458574617952056	0.00013492736173273913	0.00013428278472469828	2.338398680847914	2.337758699599899	0.00013744932200070845	0.00013451339032795318	0.00023451997601523557	0.00023445579175608252	7.0325551639527675e-06	7.030629905544354e-06
67.04483	67.01136	2.9183673469387754	0.43645252378713445	0.4366674667784688	0.00013605409058330345	0.00013480924898186646	2.4599173377338066	2.458908014074002	0.00013586890137156244	0.00013730648428079728	0.000246707184608746	0.0002466059586875942	7.398011566209058e-06	7.394976380563126e-06
67.02251	67.00021	3.040816326530612	0.4396712155580033	0.4386673908902284	0.000134018105908394	0.00013188222157323333	2.5784007475285367	2.5786886708608874	0.0001356239766177618	0.00013173361144199424	0.0002585899857114168	0.000258618861785266	7.754340053798146e-06	7.755205283700601e-06
67.02251	67.03367	3.163265306122449	0.4430448662296015	0.4411281018798169	0.00013187770258077982	0.0001314627744499219	2.6961245460186034	2.696285109899591	0.0001324387177444211	0.0001338189203975147	0.00027039660475565176	0.0002704127078427029	8.10838364219557e-06	8.108866752127608e-06
67.00021	67.03367	3.2857142857142856	0.4439446275886754	0.44290035910223513	0.0001313244630522251	0.00013282110645411303	2.818816729286784	2.8171233034258316	0.0001335071106508026	0.00013710641557548783	0.00028270150729984797	0.0002825316721919398	8.47736998458511e-06	8.472277730158557e-06
67.00021	67.04483	3.408163265306122	0.44653803065748077	0.44524337403525777	0.00013316855350395547	0.000131175564681953	2.939622628094752	2.9392009792602667	0.00013313289585972448	0.00013129481411126116	0.00029481723278455043	0.00029477494526730186	8.840683295295387e-06	8.839414946031872e-06
66.96679	67.04483	3.5306122448979593	0.4479262988150417	0.4470179033823202	0.000130585234574857	0.00013095185391599428	3.0598922526373267	3.0597362373082087	0.00013033943940748817	0.0001310443831817114	0.00030687917487085816	0.0003068635279619104	9.202383498051858e-06	9.201914395962442e-06
66.95565	67.04483	3.6530612244897958	0.4498398821903246	0.4487919783044537	0.0001327079600626979	0.00012982599968552116	3.1784766387123136	3.179167563741265	0.00013240871701998615	0.00013204650112290153	0.0003187721029698439	0.00031884139642375536	9.559016222956454e-06	9.561094070748938e-06
66.95565	67.04483	3.775510204081632	0.4527609256328129	0.45078008736806396	0.00013347407428678713	0.0001312411655948896	3.2978001629258324	3.2985001865987567	0.00013325257670136317	0.0001366285675996535	0.00033073915985616615	0.00033080936582075585	9.917871685268924e-06	9.919977408872025e-06
66.95565	67.04483	3.8979591836734695	0.45430188056645915	0.4525787012363541	0.0001302765491385736	0.00013619173234811897	3.4200006492771724	3.4209622131423494	0.0001308316324415269	0.00013301712138518752	0.00034299474970185263	0.0003430911857529184	1.0285378960268987e-05	1.0288271064006832e-05
66.95565	67.02251	4.020408163265306	0.4553997711945008	0.455113483489341	0.00013049734713139818	0.00013024489225678767	3.5410371585034612	3.5407283129929885	0.00013041894550792527	0.0001306330923415964	0.0003551336032999159	0.00035510262892317606	1.0649385967155908e-05	1.064845716679486e-05
66.95565	67.01136	4.142857142857142	0.45865436253474684	0.45713113017332485	0.000131765228022239	0.00012755670328555877	3.6617889307056393	3.6609342578093917	0.00013298989949827382	0.00013232270950165224	0.00036724390038167076	0.00036715818451603567	1.101253703224461e-05	1.1009966594851976e-05
66.95565	67.00021	4.26530612244898	0.4587329780474336	0.4589206555430384	0.00013091257403615952	0.00013014627800749478	3.7841263269280123	3.7832402690238665	0.0001360341638242928	0.00013722700807599326	0.0003795132210337992	0.0003794243575392505	1.1380456787538619e-05	1.1377792187280267e-05
66.91112	67.00021	4.387755102040816	0.4608465083913996	0.46025621040885567	0.00013147909738467752	0.00013074969355762506	3.9035558339403207	3.90328292015555	0.00013285643745601666	0.00012913235030735968	0.00039149090702440283	0.00039146353627074015	1.1739630588229549e-05	1.1738809405008063e-05
66.92226	67.00021	4.5102040816326525	0.46339265126760715	0.46164538741627426	0.0001297396707486504	0.00012965111523466678	4.024563688451288	4.024734259146388	0.00013495081835873668	0.00013486114142174317	0.0004036268868168978	0.0004036439934957766	1.210355176111303e-05	1.2104064728071898e-05
66.91112	67.00021	4.63265306122449	0.4633285773526428	0.46402611961838947	0.00012883215492860017	0.00013080668408028265	4.1426850315589485	4.145113958259092	0.00012465542288288717	0.00012680216693665606	0.00041547337594613867	0.00041571697505356453	1.2458790688072735e-05	1.246609569939577e-05
66.93339	67.00021	4.755102040816326	0.46626007256849417	0.4664309363417324	0.0001327889177741173	0.00013045746606232169	4.265301254397939	4.264209147094113	0.00013887018971973418	0.00013685505077726425	0.0004277706603548229	0.00042766113199218863	1.2827550178989545e-05	1.2824265540164702e-05
66.95565	66.97793	4.877551020408163	0.46787509772958913	0.46673949086840466	0.00013069445000405918	0.00012943929182858971	4.3860011718237635	4.386161280849606	0.00012933921851080896	0.00012910529092789017	0.0004398757568773206	0.00043989181434656564	1.3190544068019599e-05	1.3191025559460337e-05
66.95565	66.95565	5.0	0.4694237789126401	0.46915112396568	0.00012767253412753472	0.00013033525013628092	4.508452281966458	4.506659697674754	0.0001324927423051919	0.00013455737980324432	0.00045215648199442966	0.00045197670220386665	1.3558805840805246e-05	1.3553414998201055e-05
