Repository: moncapiten/PID

FOLDER: IV-T_dependendence_YYYYMMDD_HHMMSS contain the files for each data pull at each temperature, both forward and reverse in voltage( description of the columns is present inside each file)
    each folder also contains a log.txt file with timestamped logs from the program to follow the progress live and be able to reference in case the need should arise

FILE: IV_T[TT.TT]_V[MIN]_[MAX]_[n]Pull_T[DIR]
    - TT.TT is temperature at which the specific measurement was taken
    - MIN and MAX are the extremes of the applied voltage
    - n is the pull number 0-indexed
    - DIR can be either Go or Return, if we are in the increasing or decreasing temperature arm

File: Data/IV-T_dependence_20250404_100546/IV_T67.00_V-1.00_5.00_1Pull_TReturn.txt
# IV Measurement - T = 67.00 °C - Pull number 1
# Td_go[°C]	Td_return[°C]	Vcc	Vd_go[V]	Vd_return[V]	ErrVd_go[V]	ErrVd_return[V]	Vr_go[V]	Vr_return[V]	ErrVr_go[V]	ErrVr_return[V]	Id_go[A]	Id_return[A]	ErrId_go[A]	ErrId_return[A]
# 
67.03367	67.01136	-1.0	-1.009857966657883	-1.0093231085166772	0.000492599637285296	0.00048274720034161825	-0.01233340727135333	-0.012599497616643585	0.000497617533812181	0.0004915025651054341	-1.2369278178069731e-06	-1.2636142429689685e-06	6.218079883688282e-08	6.217411281199274e-08
67.01136	67.03367	-0.8775510204081632	-0.8859408328281896	-0.8843130827308777	0.00042295857193694146	0.0004596564163045263	-0.01426426640458589	-0.013164882608300055	0.0004256790728743045	0.00046451889172827046	-1.4305753088542663e-06	-1.3203171806539018e-06	6.05216731681159e-08	6.113835212360669e-08
67.00021	67.04483	-0.7551020408163265	-0.7643076386674751	-0.7635323897660803	0.00043298138799334197	0.0004730908547652852	-0.012663629806548227	-0.013548325585463863	0.00043798978106503634	0.0004786494393478204	-1.2700461143865436e-06	-1.358773000247103e-06	5.813759011823401e-08	6.296501164208202e-08
67.00021	67.04483	-0.6326530612244898	-0.6405600053702102	-0.6394380301753159	0.00041726226809024017	0.00043840260871064586	-0.012327035782570106	-0.01291334804174769	0.00042271342144948774	0.0004431865465364635	-1.236288815822897e-06	-1.2950905668185428e-06	5.631739619717386e-08	5.902378134703605e-08
67.00021	67.04483	-0.5102040816326531	-0.5202746355144146	-0.5196761578351842	0.00047544244100163594	0.00041933034706671384	-0.012982940765826194	-0.013463722560502286	0.0004792283564276446	0.0004225140474683832	-1.3020700798140802e-06	-1.350288091515624e-06	6.192332757190774e-08	5.86097655936545e-08
67.00021	67.05601	-0.3877551020408163	-0.3954486518154225	-0.39561588018923016	0.00045485783074593523	0.00048142551633382537	-0.014148735701350057	-0.01259722309136957	0.0004599491333200909	0.0004904858959658156	-1.418988637182836e-06	-1.2633861289107984e-06	6.275712564746622e-08	6.208913128468901e-08
67.02251	67.05601	-0.26530612244897966	-0.27563724720601646	-0.2735796111235704	0.0004955708236429122	0.0004149086621796236	-0.013659310279586964	-0.013399133279548742	0.0005022537929334983	0.0004194789425167986	-1.3699037488303043e-06	-1.3438103780512227e-06	6.499837359522904e-08	5.825553702721384e-08
67.02251	67.04483	-0.1428571428571429	-0.15043727176846597	-0.1511420848541406	0.0004068176426870463	0.00048549883378739937	-0.01422833476037072	-0.012551283100358442	0.0004152506632502202	0.0004894640037564223	-1.4269716939495256e-06	-1.2587787684643909e-06	5.971102724379031e-08	6.192365036780114e-08
67.00021	67.03367	-0.020408163265306145	-0.032037310993363405	-0.030687668883466277	0.0004123508519594031	0.00041231519518022546	-0.013893105620038843	-0.013089831471134104	0.00041718334976957605	0.0004167137667080485	-1.3933512807179663e-06	-1.3127902388059475e-06	5.91297269718668e-08	5.741382972557895e-08
67.01136	67.00021	0.1020408163265305	0.08766412280354345	0.08883517586118451	0.0004514330004301187	0.00038481784987299075	-0.007799410756925951	-0.008823289833704758	0.0004558440476849797	0.00038797933325991266	-7.822094831938574e-07	-8.848951793907088e-07	5.13831743646277e-08	4.709746802530941e-08
67.01136	67.00021	0.22448979591836737	0.18675920372062724	0.18686871999651264	0.00035713037439910855	0.000353607708655157	0.01559515522724908	0.015338616897281582	0.0003562728043369134	0.00035323202614013664	1.564051271412003e-06	1.5383228259233358e-06	5.896112910986583e-08	5.8163044017122616e-08
67.00021	66.95565	0.346938775510204	0.254041813107414	0.25349559434296615	0.0003214280743390852	0.0003244270471599682	0.07246297085842898	0.07058441893518255	0.00032040834760007806	0.00032244927624008125	7.267372465994282e-06	7.078970909154804e-06	2.2028282152854147e-07	2.1472597883149112e-07
67.01136	66.95565	0.46938775510204067	0.2922194145376732	0.29330730793241244	0.00024640977592240126	0.00023516498605186164	0.15534759255867742	0.15414950399551608	0.00024138625141303488	0.0002315803597034839	1.5579941085014283e-05	1.5459783772491833e-05	4.678219029888268e-07	4.6417336866470487e-07
67.00021	66.95565	0.5918367346938775	0.31981527730557235	0.318601054316345	0.00019824980356403875	0.00026941895371325177	0.25263429441996527	0.25224675780069816	0.00019181307383079457	0.00026494491588648436	2.5336906470761736e-05	2.529804009634923e-05	7.6002035320216e-07	7.590765842355511e-07
67.00021	66.94452	0.7142857142857142	0.335987807224174	0.3370079900627447	0.00019565614236771264	0.00022508000957222111	0.35494305219610733	0.3544040487995915	0.0001861063237935658	0.0002174508514623092	3.5597538080042855e-05	3.554348097478603e-05	1.0676251943030022e-06	1.066064108468205e-06
66.97793	66.95565	0.8367346938775511	0.3504716937969883	0.3501940382224653	0.0001477418656538264	0.0001876664976216805	0.462015963200188	0.4636889205777284	0.00014884199331713146	0.00019013552421684885	4.63359706348599e-05	4.650375294130262e-05	1.3895551821037984e-06	1.394636651359666e-06
67.00021	66.95565	0.9591836734693877	0.3599878042885058	0.3613760724460668	0.0001378478148768151	0.0001686230485331711	0.5733012880904572	0.5737902562548189	0.0001424160143821855	0.00017234343843186214	5.7496869731266397e-05	5.754590876088847e-05	1.7242156184141248e-06	1.7257135516200696e-06
67.00021	66.95565	1.0816326530612246	0.3684687367351704	0.3695161861961125	0.00015918643586154877	0.00014159689431732337	0.6868990988588151	0.6871201563719446	0.0001615560940481954	0.00014426464445950962	6.888968998684335e-05	6.891186003128518e-05	2.0658560687458446e-06	2.0665079913620036e-06
67.00021	66.95565	1.204081632653061	0.3762321322192199	0.3786492184156412	0.00015785440459001104	0.0001436795051175517	0.8001584931526544	0.7997427555117975	0.00015838027194604328	0.00014173137152055575	8.024857016875483e-05	8.020687549010104e-05	2.4064632622828176e-06	2.4052025453776662e-06
67.00021	66.96679	1.3265306122448979	0.3853492595662398	0.38466943987271734	0.0001374066641620353	0.00015268711515197317	0.9166423579743835	0.9166446301820839	0.00013707063322246116	0.00015210109028576278	9.193083521957512e-05	9.193106310120187e-05	2.75676075545422e-06	2.756775517872288e-06
67.00021	66.95565	1.4489795918367347	0.3907032940776582	0.3909754946100245	0.00014941648554100872	0.00013767290855249328	1.0319863541215029	1.0314710031927588	0.00014867628274994302	0.00013765503738265693	0.00010349878187960113	0.0001034470969002867	3.103649877334929e-06	3.1020949036378918e-06
67.00021	66.95565	1.5714285714285712	0.3949403521140243	0.39568560899729754	0.0001523449679220705	0.00014513496121888313	1.1498206855693915	1.1492875941456395	0.00014584372609655814	0.00014224243642814032	0.00011531648636740462	0.00011526302217888271	3.458022051063629e-06	3.456417327265135e-06
67.00021	66.96679	1.693877551020408	0.39965182977608393	0.4011532497409223	0.0001490564751397777	0.00014054051966891451	1.2663486705757379	1.2668854004648344	0.00014578916141951503	0.0001380354669807664	0.00012700317626875316	0.00012705700536203335	3.808467511722189e-06	3.8100787660098307e-06
67.00021	66.96679	1.816326530612245	0.4058751791763449	0.40728071548120126	0.00013858809736705006	0.00014390540443043649	1.3840433602383475	1.3841848202016263	0.00013245206022309103	0.00014122190641099639	0.00013880687596413074	0.0001388210631031618	4.162417737860446e-06	4.162846064427462e-06
67.00021	67.00021	1.9387755102040813	0.4100499805142359	0.41106789235513275	0.00013980305971931194	0.0001395623695083817	1.5032236069058256	1.5026759613984002	0.00013766959222052166	0.00013887093665718538	0.00015075956342451365	0.00015070463959466454	4.520842412111869e-06	4.519195790693823e-06
67.01136	67.00021	2.061224489795918	0.4148891525465308	0.4151427211748059	0.0001356626607484695	0.00013905051790180694	1.6222210016281897	1.6219317137293001	0.0001364888389069644	0.0001394806273794576	0.00016269391250909535	0.00016266489958171698	4.878715406591624e-06	4.877846251709057e-06
67.01136	67.00021	2.183673469387755	0.41938886918024143	0.41837459126861065	0.00014145265888868355	0.00014053140094080147	1.7404160320326396	1.740545665760808	0.00013883730574281743	0.00013608840665985821	0.00017454779179948247	0.00017456079287541952	5.234176553797526e-06	5.234565689108068e-06
67.04483	67.02251	2.306122448979592	0.4227557020074143	0.4216837136003157	0.00013786702400312922	0.0001384444321772589	1.859043629569483	1.8594816545259236	0.00013707273001463703	0.00013597017212327734	0.00018644505361242432	0.00018648898350475616	5.590937674187789e-06	5.592254723495997e-06
67.02251	67.04483	2.4285714285714284	0.4243225591620036	0.425062362946131	0.00013565557317892749	0.00013614062390404074	1.9805659254926786	1.9798436154570918	0.0001334103024749218	0.00013518971525538183	0.00019863262716805522	0.0001985601860853567	5.956404108192194e-06	5.954232229358253e-06
67.02251	67.04483	2.5510204081632653	0.4278420802357547	0.42820607460374366	0.0001335533710972242	0.00013183068181420686	2.0988719394088786	2.099531479429932	0.0001360119297300968	0.00013143421536667625	0.00021049763708844434	0.00021056378291344218	6.312199423473746e-06	6.314181956071552e-06
67.00021	67.04483	2.673469387755102	0.4303350553952897	0.43099215384237094	0.0001398357744937197	0.00013805846279458918	2.2175300120241483	2.2180890290488895	0.00013886226599213848	0.00013433038812151287	0.00022239795527270568	0.00022245401956161765	6.6690536170766014e-06	6.670733877727258e-06
67.00021	67.04483	2.7959183673469385	0.43302615982379244	0.43431854432137135	0.00013666128671093312	0.00013232033577120062	2.3367266331807475	2.3368276110322466	0.00013663427148491032	0.00013345736018666936	0.00023435228494441356	0.00023436241209830974	7.027526467953099e-06	7.027829535929653e-06
67.00021	67.03367	2.9183673469387754	0.43551640843375455	0.43588540147596067	0.00013704884612583004	0.00013126858161886391	2.458219363320985	2.4576071296788387	0.0001378446911242505	0.00013255456173804796	0.0002465368933227344	0.00024647549189437757	7.392905424409331e-06	7.391063211994859e-06
67.00021	67.02251	3.040816326530612	0.43764675250008706	0.4382761310265099	0.00012947492767885984	0.00013272202860668516	2.577409616504967	2.5769429350831734	0.00013436863169769266	0.00013277633514549787	0.0002584905843450975	0.00025844378047168524	7.751359093469835e-06	7.749955313573771e-06
67.00021	67.03367	3.163265306122449	0.44106675451442545	0.44197833092164873	0.00013146796361595075	0.00013063425654855732	2.6973217248706116	2.696493888430393	0.00013140804080331088	0.00013438247635400073	0.00027051667083247534	0.0002704336464176505	8.111983885679996e-06	8.109494729256908e-06
66.98907	67.01136	3.2857142857142856	0.44401051920335505	0.4434833862859178	0.0001364820210869304	0.0001340908526593107	2.816635243810252	2.8162367906664985	0.00013957779995724497	0.00013296337172078766	0.0002824827242814414	0.00028244276307958063	8.470810338919142e-06	8.46961095508807e-06
66.98907	67.01136	3.408163265306122	0.44602771146241005	0.4478576806507891	0.0001341615746713072	0.00013057073478719132	2.938975824018933	2.938671072969663	0.00013540041382309267	0.00012760348187727927	0.00029475236425824223	0.0002947218005184699	8.838738433927104e-06	8.837820754400899e-06
66.95565	67.02251	3.5306122448979593	0.447998552378725	0.44830119938132257	0.00013622366640363585	0.0001327465420379066	3.058392593132728	3.0593473361233805	0.000134804385951981	0.00013130389183969044	0.00030672877275426014	0.00030682452473406683	9.197874047316495e-06	9.200744846050279e-06
66.95565	67.03367	3.6530612244897958	0.4492754864287237	0.4497939852725133	0.00013323512410274823	0.00013073539155135556	3.1776565348102728	3.1767399998627552	0.0001379336774182408	0.00013378980809901467	0.0003186898540577949	0.0003185979339948606	9.556550616343266e-06	9.553793623059722e-06
66.95565	67.00021	3.775510204081632	0.4518888841943974	0.45260914770658534	0.00012932162398766704	0.0001302158128658716	3.29842558880988	3.2995422598320205	0.00013335131903090576	0.00013327590503391088	0.0003308018843455902	0.0003309138762242524	9.919752613800775e-06	9.923110896790103e-06
66.95565	67.00021	3.8979591836734695	0.45467950768231297	0.45441730449838075	0.00013337187461952274	0.0001341696232172088	3.4210263477237066	3.421884203268108	0.0001341551537475442	0.0001354723734812238	0.00034309761786417676	0.00034318365292027963	1.0288464091945484e-05	1.029104419327677e-05
66.95565	67.00021	4.020408163265306	0.455888277992988	0.4553411503786824	0.00013345451577428998	0.0001288113450507624	3.5412118240566985	3.5412313828297366	0.00013157061806344958	0.00012781258383607182	0.000355151120655571	0.00035515308222141574	1.0649911401523286e-05	1.0649969762572819e-05
66.96679	67.00021	4.142857142857142	0.4583998845746048	0.45867344838175755	0.00012854940175311989	0.00012680412528177893	3.6601055106654234	3.6622164945813567	0.0001315620572835285	0.00012762752285910893	0.00036707506876596364	0.0003672867811233935	1.1007474116100475e-05	1.1013822256343415e-05
66.95565	67.00021	4.26530612244898	0.461131432821773	0.45984950009755715	0.0001317881145022539	0.00012901087882576733	3.7821422477747286	3.7820344470952394	0.00013485760672742018	0.00013138373071227132	0.00037931423606205283	0.0003793034246409828	1.1374489696085365e-05	1.1374165085696654e-05
67.00021	67.00021	4.387755102040816	0.4624992518575368	0.4617462697504735	0.00012938299508932503	0.00012895597572825559	3.903447123550644	3.903589038368967	0.00012806007364259473	0.00012922892958015426	0.0003914800043677308	0.0003914942371245579	1.1739303114764368e-05	1.1739730040479697e-05
67.00021	67.02251	4.5102040816326525	0.46415063204888757	0.4644473715274104	0.00013061541945624052	0.0001310604053015172	4.023391526634561	4.025025365941585	0.0001342280880543128	0.00013378796228205743	0.00040350932971964306	0.0004036731888417997	1.2100026502228925e-05	1.2104940087481798e-05
67.00021	67.03367	4.63265306122449	0.4651480947676589	0.46434194494392295	0.00013005703044338188	0.00012835568960372625	4.1438130728095715	4.144922919465688	0.0001228697377837165	0.0001255588027277333	0.0004155865081546055	0.0004156978156118431	1.2462182999252677e-05	1.2465521039649289e-05
67.00021	67.04483	4.755102040816326	0.4668040192082979	0.4663650447270527	0.00013157950121207436	0.00012957005960297573	4.264207782528552	4.264138644540139	0.00013564801026561668	0.00013285386247501987	0.0004276609951387576	0.00042765406123158547	1.2824261307359163e-05	1.2824053086449539e-05
67.00021	67.04483	4.877551020408163	0.46873759627134604	0.46717210340064624	0.0001304853342006756	0.0001279890517059734	4.386547907882046	4.385263851565565	0.00013461949123372467	0.00012785599830036538	0.0004399305894977481	0.000439801810406736	1.3192188862274766e-05	1.3188326493605138e-05
67.02251	67.03367	5.0	0.46940651077567974	0.46900888895264625	0.0001294720172372868	0.00012781737039118367	4.508421806668934	4.507342890165528	0.00013275278054935424	0.00013283642987859027	0.00045215342560113664	0.00045204522015500234	1.3558714214482608e-05	1.3555469471667625e-05

File: Data/IV-T_dependence_20250404_100546/IV_T69.00_V-1.00_5.00_1Pull_TGo.txt
# IV Measurement - T = 69.00 °C - Pull number 1
# Td_go[°C]	Td_return[°C]	Vcc	Vd_go[V]	Vd_return[V]	ErrVd_go[V]	ErrVd_return[V]	Vr_go[V]	Vr_return[V]	ErrVr_go[V]	ErrVr_return[V]	Id_go[A]	Id_return[A]	ErrId_go[A]	ErrId_return[A]
# 
69.01594	69.01594	-1.0	-1.0089295765283135	-1.0101715198587724	0.00044539581108002895	0.0004439860610821283	-0.013360925199567553	-0.01249851976513916	0.0004476770217968278	0.0004489990981470396	-1.3399784574834574e-06	-1.2534870890722255e-06	6.025284824482018e-08	5.865683089849039e-08
69.02799	69.02799	-0.8775510204081632	-0.8863570860513452	-0.8863952577576456	0.0005003753341883665	0.0004231923486394671	-0.010754605484843156	-0.01295519317476923	0.0005054659278199424	0.0004294021936523939	-1.0785884550038266e-06	-1.299287250503383e-06	6.013276480599108e-08	5.8074227228410895e-08
69.02799	69.04003	-0.7551020408163265	-0.7638627566621552	-0.7646552737688278	0.00042980231678322456	0.00047223353996305725	-0.01185990068864573	-0.013005226053036001	0.0004355749631137987	0.0004789311755011379	-1.189439443249998e-06	-1.304305090064788e-06	5.639583941959946e-08	6.194249457789329e-08
69.02799	69.04003	-0.6326530612244898	-0.6399501671122078	-0.6409144567690689	0.000413513282646839	0.00040804695081873133	-0.011250397040442969	-0.012078229993881529	0.0004203728914897611	0.00041087204003437724	-1.128311808288333e-06	-1.211335873421074e-06	5.405747788432885e-08	5.493128386230005e-08
69.02799	69.04003	-0.5102040816326531	-0.5201828416282585	-0.5197552277723994	0.0005025456610355038	0.00045286721048270003	-0.012009552979696692	-0.013464179853002745	0.0005059003130370696	0.0004581473453754725	-1.2044481977431241e-06	-1.3503339537661964e-06	6.22796247238393e-08	6.124420571163816e-08
69.00389	69.04003	-0.3877551020408163	-0.3952141685521487	-0.395274607041161	0.0004985278739030082	0.00043946504733265027	-0.011985444439952586	-0.013332270644865585	0.0005007971880232531	0.00044709633727507746	-1.2020303319579366e-06	-1.3371046680238275e-06	6.182109042858176e-08	6.01519877057089e-08
68.99185	69.04003	-0.26530612244897966	-0.27508466649256497	-0.275074214719202	0.0004872392997423763	0.0004590384943630505	-0.011563792490281277	-0.012414825936680713	0.00049176447719908	0.0004629384264096505	-1.1597425022847535e-06	-1.2450933644249035e-06	6.034783355369725e-08	5.957871705367181e-08
69.00389	69.04003	-0.1428571428571429	-0.15077581836010898	-0.15087442855369027	0.0004846110866816808	0.00042144443222291847	-0.012191493523557148	-0.012904706175075442	0.0004888453933632391	0.00042680369626283034	-1.2226951683439121e-06	-1.2942238667210353e-06	6.122037948604197e-08	5.777914241573872e-08
68.99185	69.00389	-0.020408163265306145	-0.030645407415980278	-0.031258881242894054	0.0004317444280008467	0.00045801241286267085	-0.0124684996752436	-0.01312894879111915	0.0004375882733279772	0.00046369312192234927	-1.2504763489362752e-06	-1.3167133478205948e-06	5.772424568452755e-08	6.10052695465787e-08
68.99185	68.99185	0.1020408163265305	0.08882290631086631	0.08706291859532159	0.00038449414355518346	0.0004664230797947596	-0.007078920477791831	-0.0067368693569029164	0.0003882344856106823	0.00046984741429574627	-7.099509054048572e-07	-6.756463099892605e-07	4.43764971661699e-08	5.129246376225721e-08
68.99185	68.99185	0.22448979591836737	0.1849046954325783	0.18393540707610734	0.0003376178948483366	0.00041198053524709653	0.017964950775292976	0.017482349420831822	0.00033565810053354787	0.00041694891696622603	1.8017200657198853e-06	1.7533195688327973e-06	6.365739250453284e-08	6.717814677002276e-08
68.99185	68.99185	0.346938775510204	0.25070042618378563	0.2484396621529682	0.0002954060832303002	0.00027353908876301614	0.07579842278632437	0.07588757440335436	0.00029449969382070254	0.00026713505808583876	7.601887753116475e-06	7.6108288439829866e-06	2.2986296834946408e-07	2.2979275379651794e-07
68.99185	68.99185	0.46938775510204067	0.2882295637777197	0.287597004158661	0.00022650199012262415	0.0002215092526284561	0.15994799792230835	0.16016996725367427	0.00022308515505022628	0.00021507212496651263	1.6041319619126302e-05	1.606358111058813e-05	4.815504728238695e-07	4.821806895602535e-07
68.96783	68.99185	0.5918367346938775	0.31315068172841154	0.31340879508758795	0.0002762528384118364	0.00018412207993801625	0.2583359047015278	0.2585947167895382	0.00027430234165573536	0.00017911584073576796	2.5908725774899987e-05	2.5934682257500572e-05	7.774108771139795e-07	7.779097747172877e-07
68.96783	69.00389	0.7142857142857142	0.3321606404850127	0.3315353517848118	0.0001640273464867938	0.0001929175556842867	0.3600879202703713	0.36066149160623184	0.00015372882111187598	0.0001893589277852371	3.6113521238629154e-05	3.6171045191679056e-05	1.0830445394546817e-06	1.0848260052385736e-06
68.96783	69.02799	0.8367346938775511	0.3469421734317922	0.34557844618296923	0.00019101916195587854	0.00019471602977967574	0.4686027226331553	0.4686018129227841	0.0001887813988415309	0.0001943185191195412	4.6996562293968035e-05	4.699647105834762e-05	1.4094113089699312e-06	1.4094161425469712e-06
68.99185	69.01594	0.9591836734693877	0.35659143522934966	0.35541583507959557	0.00015640514082966158	0.0001425967091028528	0.5799540000545426	0.5787358967172482	0.00015744216168458961	0.00014532380959810407	5.8164075825347765e-05	5.8041911214246136e-05	1.7442354150266045e-06	1.7405616187413067e-06
68.99185	69.02799	1.0816326530612246	0.365110990936081	0.36498693293051176	0.00013877237461735225	0.00014518054300993025	0.6924001153818654	0.6919038683729213	0.00014104395266885286	0.00015167574831444544	6.944139157375042e-05	6.939162254266586e-05	2.0823844282817554e-06	2.0808995621229957e-06
68.99185	68.99185	1.204081632653061	0.3715015687101497	0.37161290281771187	0.00015870046133248112	0.00014669550095616977	0.805671338018285	0.8054216248355193	0.00016021513229304778	0.00014732204937909193	8.080145803011584e-05	8.077641408439668e-05	2.423043544295307e-06	2.42228433666104e-06
68.99185	68.99185	1.3265306122448979	0.37973620284539106	0.3788350782115307	0.00013785312815583461	0.00014850816183406307	0.9216334839406017	0.9218891125556582	0.00013884528417105557	0.00015086580578985135	9.243139945247234e-05	9.245703666188529e-05	2.7717718589953735e-06	2.772546948205228e-06
68.99185	68.99185	1.4489795918367347	0.38641352274954843	0.38517112499414036	0.00014501945702235873	0.0001458610593416921	1.038506703250834	1.0385321751413992	0.00014220531478637173	0.0001464006411027091	0.00010415271319334409	0.00010415526779073304	3.1232560351386132e-06	3.1233345885540048e-06
68.99185	68.99185	1.5714285714285712	0.3912281548704513	0.39036111210625285	0.00014470162143025847	0.0001474517655424891	1.1564038035645012	1.155784291925273	0.00014246623784053256	0.00014670833255490728	0.00011597671282363867	0.00011591458147881586	3.477818652625309e-06	3.475957312907101e-06
68.99185	68.97984	1.693877551020408	0.3950462331224406	0.39489127422171116	0.0001394264558117749	0.00014525594249151574	1.2729672684126974	1.2708158041351245	0.00013888616531673758	0.00014360977430624255	0.00012766696102825165	0.00012745118886120995	3.828369672815701e-06	3.8219011197982186e-06
68.99185	68.99185	1.816326530612245	0.40114234211759214	0.4003284684951046	0.0001406842105067329	0.00013704713546260408	1.3896080590305395	1.3888511799994827	0.00013963432888267714	0.00013559929509740365	0.00013936496429952256	0.0001392890562631113	4.179155378441056e-06	4.176877802631399e-06
69.00389	68.97984	1.9387755102040813	0.40725026852685264	0.4045223561632323	0.0001401426894178407	0.00013836354088180749	1.5081205779859908	1.508388942410271	0.00013833944191384074	0.00013785374934098408	0.00015125068478447404	0.00015127759927893603	4.535569786306982e-06	4.5363767177433184e-06
69.01594	68.99185	2.061224489795918	0.4101417748330846	0.409102959929488	0.00013374737046396878	0.00014094257282688295	1.6277270236660164	1.6264643456670898	0.0001345805960116673	0.00014226584953636203	0.0001632461161033012	0.00016311948106178815	4.895273718523756e-06	4.891478520275364e-06
69.02799	68.99185	2.183673469387755	0.4135317862775405	0.41271836565563214	0.00013594467334815722	0.00013526270297621858	1.747429443790485	1.746405565129177	0.00013590024135318825	0.00013490034097750057	0.00017525117278011082	0.0001751484871255819	5.255267966136522e-06	5.252188486384834e-06
69.04003	68.97984	2.306122448979592	0.4175479923230776	0.4161638164778907	0.00013870546883089257	0.0001375418869492635	1.8668234720982129	1.8649458298865524	0.00013858979613870368	0.00013512820784940222	0.00018722530058150767	0.00018703699026041044	5.614335214723223e-06	5.608687527975284e-06
69.04003	68.99185	2.4285714285714284	0.421631000308572	0.41870132279243594	0.0001328132556876096	0.00013365452653997306	1.986696917772968	1.9850007635575109	0.00013164451017956004	0.00013439147447657243	0.00019924750955500631	0.00019907740081812365	5.974842122755714e-06	5.969741706604226e-06
69.04003	68.97984	2.5510204081632653	0.4234564252476628	0.4212274709717752	0.00013565509694642974	0.0001369922168086663	2.1062105739483945	2.104592653094938	0.00013735033998291726	0.00013904664539560904	0.0002112336349361543	0.0002110713722891323	6.33427000223575e-06	6.3294046224240645e-06
69.04003	68.99185	2.673469387755102	0.42564857110431553	0.4245911242949393	0.00013404691096875691	0.00013440931233606645	2.2244442657207206	2.222465646785153	0.0001344894941849978	0.00013763982160736263	0.0002230913916077345	0.00022289295424582822	6.689846722461911e-06	6.6838968459494316e-06
69.04003	68.99185	2.7959183673469385	0.4294843719285289	0.42789252140285433	0.00013455693908794215	0.00013354807148697635	2.3425087523170425	2.343256989099548	0.0001313849855216137	0.0001381142566884424	0.00023493217854949778	0.00023500721984751256	7.044914678240651e-06	7.047166229078884e-06
69.01594	68.99185	2.9183673469387754	0.4321768396318182	0.43139295662959476	0.00013303152878706744	0.00013477281976757933	2.463137257602107	2.4614874992664397	0.00013444601560773798	0.0001382152119493604	0.00024703011308816635	0.00024686465743320023	7.407694932781074e-06	7.402734126724602e-06
68.99185	68.99185	3.040816326530612	0.4343962509842005	0.4345866550293782	0.00013275387404312598	0.0001290778707907295	2.583600197152696	2.5820236675212174	0.00013279929382459878	0.00012769201445804774	0.00025911144289967865	0.0002589533314132201	7.769976456025933e-06	7.765234318199166e-06
68.99185	68.99185	3.163265306122449	0.43523875480224233	0.4364634299854263	0.00013069122084006238	0.00013310847822680045	2.7023210382301945	2.701447261416096	0.0001345838772615198	0.0001336066170511953	0.00027101805618595876	0.0002709304243722892	8.12701941225491e-06	8.124391441758065e-06
68.99185	69.00389	3.2857142857142856	0.439248145949267	0.43939992387549465	0.00012808430810479847	0.00013140606582597185	2.8219729712305357	2.821358916730561	0.00013123789484874478	0.00013417542948379404	0.0002830180494665064	0.00028295646542278213	8.48686175474263e-06	8.485015500683578e-06
68.96783	69.04003	3.408163265306122	0.4410017717496035	0.4424104890289616	0.00013061427933763522	0.00013473154510052298	2.944065653560716	2.944167541122589	0.00012697742727182503	0.0001335885740174017	0.00029526282755598394	0.00029527304594550085	8.854044404211702e-06	8.854351800786233e-06
68.96783	69.04003	3.5306122448979593	0.4432693521444412	0.4432529928470034	0.00013290436285520653	0.00013287950515374856	3.0640623649911305	3.0633391452439067	0.00013221990315354968	0.00012889478701978536	0.0003072973989560857	0.00030722486663763984	9.214925024706452e-06	9.212749529108456e-06
68.94381	69.04003	3.6530612244897958	0.4455228453664853	0.44440632331636176	0.00013026860483051565	0.00013339380948716256	3.1831802962003897	3.1814873251946243	0.00013297342791566424	0.0001341344464274477	0.0003192438367466041	0.0003190740472565063	9.573162150983414e-06	9.56807084790889e-06
68.94381	69.04003	3.775510204081632	0.4471219666910211	0.44829801840682076	0.000128899488342227	0.00012836215250465455	3.3044096651873933	3.302673937794056	0.00013223308712091987	0.00012955491106728491	0.00033140203241273624	0.00033122795484846616	9.937749064579453e-06	9.93252865689753e-06
68.96783	69.04003	3.8979591836734695	0.44918551029281634	0.44962266707434617	0.00012863248394106617	0.00013012471390228005	3.4262257973655403	3.424061595054076	0.00012641462949560388	0.00012879766672564244	0.00034361907505421125	0.0003434020253790067	1.0304100011224388e-05	1.0297591652772937e-05
68.99185	69.02799	4.020408163265306	0.4518220837298601	0.4520379355710521	0.0001314218950165364	0.00013034389471787482	3.5463298546200708	3.5454128665632134	0.00013021365228034715	0.00012709102041548478	0.000355664412257554	0.0003555724467519019	1.0665303278080575e-05	1.066254513504176e-05
68.99185	69.02799	4.142857142857142	0.4536406922950185	0.4536411467199474	0.0001283268751027573	0.00012849104423911072	3.6659977057503323	3.6650456928608692	0.0001319542577727506	0.0001288618226554592	0.00036766600198077747	0.0003675705238051218	1.1025194442503477e-05	1.1022330976117863e-05
68.99185	68.99185	4.26530612244898	0.45629498830428644	0.45602687759627963	0.00012742989093867058	0.00012954281130285637	3.788835441861922	3.7877815432102078	0.00013411831888596914	0.00013341274742458375	0.0003799855021424052	0.00037987980575771816	1.1394618824686953e-05	1.1391449230069356e-05
68.99185	69.01594	4.387755102040816	0.45708750538015763	0.45700661774282675	0.00012974710352182836	0.0001290222998792715	3.9091582852777775	3.908725263139817	0.0001297495870758018	0.0001279151422831756	0.0003920527815944015	0.00039200935343895466	1.1756479139867133e-05	1.1755176659990068e-05
68.99185	68.99185	4.5102040816326525	0.45886294357707763	0.45783639766286155	0.00013177675309536982	0.0001289795813090655	4.031159997854382	4.030803391905638	0.0001354871392689577	0.00013619484540617317	0.00040428843625056485	0.00040425267193918747	1.2123389666752496e-05	1.2122317284139685e-05
69.01594	68.99185	4.63265306122449	0.45950731812615175	0.46010852230698746	0.00012900046774234273	0.0001269435712567642	4.149191280157978	4.1490812052026556	0.00012992361659975145	0.00012482722369883397	0.00041612589310580463	0.0004161148535956931	1.2478358226162112e-05	1.2478026661701075e-05
69.00389	68.99185	4.755102040816326	0.46240973014655823	0.46178944011871187	0.00012940867237493098	0.00012877569491234132	4.270339230199309	4.270465680190379	0.00013463361329771117	0.00013489062901755983	0.0004282759231972028	0.00042828860497346095	1.2842701014072393e-05	1.284308132893307e-05
69.00389	68.99185	4.877551020408163	0.46099919411677615	0.4630631921242223	0.00012964284376596198	0.00012999475817397456	4.391025047364706	4.390714836249542	0.0001331362763306344	0.0001307062205635568	0.0004403796055926894	0.00044034849425830325	1.3205653332649413e-05	1.3204720154530384e-05
69.01594	69.04003	5.0	0.46407883291013313	0.46389388195385983	0.00012802997559402727	0.000128536280511715	4.51238814389787	4.513205063814723	0.00013499033894928943	0.00013424569973054357	0.00045255121290721794	0.000452633142494707	1.3570642863660445e-05	1.3573099607596863e-05

File: Data/IV-T_dependence_20250404_100546/IV_T70.00_V-1.00_5.00_0Pull_TGo.txt
# IV Measurement - T = 70.00 °C - Pull number 0
# Td_go[°C]	Td_return[°C]	Vcc	Vd_go[V]	Vd_return[V]	ErrVd_go[V]	ErrVd_return[V]	Vr_go[V]	Vr_return[V]	ErrVr_go[V]	ErrVr_return[V]	Id_go[A]	Id_return[A]	ErrId_go[A]	ErrId_return[A]
# 
69.48961	69.98437	-1.0	-1.0073118237816923	-1.0082065864665322	0.0004543794655706795	0.00042371981961704066	-0.014127356189559515	-0.013143504262491439	0.0004601483185831111	0.0004269978101124441	-1.4168444679128988e-06	-1.3181731283212756e-06	6.272824319322175e-08	5.827826223397424e-08
69.64942	69.98437	-0.8775510204081632	-0.8827943946166353	-0.8835560107900667	0.0004029038329914825	0.0004069442528715901	-0.014441205072547425	-0.012804636107682676	0.0004098447881796361	0.0004110442432749272	-1.4483206371023393e-06	-1.2841877552585173e-06	5.979750256491893e-08	5.6412326694986775e-08
69.82256	69.97189	-0.7551020408163265	-0.7638659376649134	-0.7622836300344877	0.0004939423276610762	0.00041122574349749684	-0.013274957177018681	-0.013662036945082612	0.0005013821994604578	0.00041421230990980844	-1.3313566519926469e-06	-1.3701772084126579e-06	6.420559361460959e-08	5.842851805872529e-08
70.02184	69.98437	-0.6326530612244898	-0.6398065687925931	-0.6384351143907626	0.0005118847346590622	0.000445161103215612	-0.01253945772345401	-0.012466224974957326	0.0005156349208455964	0.0004501071225220991	-1.2575927914405787e-06	-1.2502482173259779e-06	6.400336559471961e-08	5.868008310627816e-08
70.17232	69.97189	-0.5102040816326531	-0.518812296093455	-0.5183592343981178	0.0004046003251011251	0.0004810606309006453	-0.014464861262494022	-0.013110757380218996	0.0004062887670466803	0.00048571515094274545	-1.4506931363448021e-06	-1.3148889158779457e-06	5.960482453046991e-08	6.26707469641458e-08
70.27309	69.98437	-0.3877551020408163	-0.39475883474876355	-0.3934991688505031	0.00040685744453011915	0.000439618404069106	-0.014685919674372716	-0.014057309813439	0.0004147941777937782	0.0004461284212951599	-1.4728632709229481e-06	-1.4098194577714372e-06	6.067340263736817e-08	6.155629283206316e-08
70.37426	70.02184	-0.26530612244897966	-0.2750973903905721	-0.2734428292200721	0.00046419958130338465	0.0004263628219428884	-0.013581984967538652	-0.013746187688390088	0.00046565287290434266	0.00042983884758412787	-1.3621487280652544e-06	-1.378616757435572e-06	6.204361601123255e-08	5.972785457096781e-08
70.42498	70.02184	-0.1428571428571429	-0.14984333835364327	-0.14857912825663505	0.0004221339447974953	0.00040872457841999475	-0.014246528970191796	-0.012640434566041442	0.0004270234639492786	0.0004151754423865086	-1.4287964065983147e-06	-1.2677198441521855e-06	6.05791172690026e-08	5.638167217026754e-08
70.47582	70.02184	-0.020408163265306145	-0.030699938311450594	-0.030674036212921366	0.00039682981144186397	0.00048439303071735244	-0.013020238567168253	-0.011793493963301543	0.00040031360987992197	0.0004916589975354415	-1.3058107077693565e-06	-1.1827794567547431e-06	5.60815376322829e-08	6.073996681838371e-08
70.47582	70.02184	0.1020408163265305	0.08877564620194159	0.0900075921244556	0.00040388210343706766	0.0003760782867291984	-0.008703207711904554	-0.006506712631317704	0.000407601240908976	0.0003801803452571047	-8.728520421125818e-07	-6.525636978555515e-07	4.854022666636374e-08	4.2856890955046154e-08
70.47582	70.02184	0.22448979591836737	0.18472610661457578	0.18623070739152994	0.00037430070065889076	0.00033467272479841903	0.01654489344896862	0.01615735626438386	0.0003782393040627291	0.0003320382972947114	1.6593013187211533e-06	1.6204348876124622e-06	6.256822802074719e-08	5.8907481361540255e-08
70.42498	70.02184	0.346938775510204	0.24668512791309824	0.2499901604530162	0.0003732448903720596	0.00033561023868980145	0.07945955334078494	0.07675180041621477	0.00037239156762793106	0.00033318288964054223	7.969065624389223e-06	7.697502799740725e-06	2.4186891361295725e-07	2.3323084913486444e-07
70.37426	70.02184	0.46938775510204067	0.2854016773260801	0.2872266479598025	0.00022521138919191308	0.00022967019664904223	0.16097369656992994	0.1615327133946125	0.00022136790145463846	0.00022668812308371	1.6144187801617685e-05	1.62002520704656e-05	4.846239467802831e-07	4.863280360327655e-07
70.32366	70.02184	0.5918367346938775	0.3120473380029253	0.3117914967683895	0.00018622788506108412	0.00018658865317826764	0.2594648547621415	0.2609372210022444	0.00018065430192665377	0.0001788399608816761	2.602194912868734e-05	2.6169613980768672e-05	7.805295138895159e-07	7.849521689778836e-07
70.27309	69.97189	0.7142857142857142	0.3286379384472582	0.33064376893454783	0.00019585612713141716	0.00021020563305318717	0.3647037906936213	0.36379544384420176	0.000190220408813634	0.00020423223687886442	3.657645077661431e-05	3.6485351904944516e-05	1.0969825440244649e-06	1.0942765813122023e-06
70.22265	69.97189	0.8367346938775511	0.343781648051813	0.3459483461124515	0.00019204620955985232	0.00015001204796180715	0.47144965977718306	0.4715069715307366	0.00019126393000087023	0.00014903027317167368	4.7282084021380306e-05	4.7287831865483564e-05	1.4179758165478041e-06	1.4180971938171995e-06
70.17232	69.97189	0.9591836734693877	0.35300647410696445	0.3548614395246088	0.00016972480915329016	0.00017176836177932477	0.5826285485537099	0.5818361896807278	0.00016773669853917863	0.00017034782250849572	5.8432308550166474e-05	5.8352842210483184e-05	1.7522881791780177e-06	1.749907872077997e-06
70.12207	69.97189	1.0816326530612246	0.36264483068639153	0.3620336253180768	0.00015862790191309957	0.00015917217261432153	0.6949040931859328	0.6949673180569166	0.00016401819868836298	0.0001647800133422128	6.969251761969038e-05	6.969885849532811e-05	2.0899316276221984e-06	2.090122368028849e-06
70.07192	69.97189	1.204081632653061	0.3700274142410408	0.37164062273837023	0.0001536324513777438	0.00013371563749812784	0.8079287843110347	0.8062744759961585	0.00015685732517547885	0.00013578753092522282	8.102785922284973e-05	8.086194724663108e-05	2.429830275852136e-06	2.4248423959890747e-06
70.04688	69.97189	1.3265306122448979	0.3770241948701623	0.3795485253497862	0.00014604336494834783	0.00014727717523590656	0.9232509489853363	0.9233505622712747	0.00014763765257678335	0.00015085528227752186	9.259361638605319e-05	9.260360668651837e-05	2.7766407530078767e-06	2.7769420668972725e-06
70.02184	69.99687	1.4489795918367347	0.38367879352787837	0.3846349035781266	0.00014283385467725145	0.00014580126417491597	1.0401510063031092	1.0397707473668332	0.00014219947838165568	0.00014797986570887613	0.0001043176217333376	0.0001042794852438906	3.12820108714827e-06	3.1270601991847284e-06
69.97189	70.00936	1.5714285714285712	0.3897103756081752	0.3909064188195823	0.0001354710169866754	0.00013660493356703102	1.156601666696192	1.156131346432903	0.00013117926015533275	0.00013366519789931067	0.00011599655668400281	0.00011594938786810781	3.4784092391176852e-06	3.4769957520308114e-06
69.95942	69.99687	1.693877551020408	0.3939029000015164	0.39405422350281516	0.00014575699481643976	0.00014373396243104737	1.2725460732662184	1.273059149160624	0.00014406183432257662	0.00014252771339749948	0.00012762471901175593	0.00012767617582595768	3.827104895851565e-06	3.828647340881991e-06
69.92202	69.99687	1.816326530612245	0.39929328708033696	0.39997901429862615	0.00013872200182993375	0.00014161123933829572	1.390157978951542	1.391350154396494	0.00013723524432066684	0.00013513875680807138	0.00013942011623222766	0.00013953968051313748	4.180808409068675e-06	4.184393072921508e-06
69.92202	69.98437	1.9387755102040813	0.40342810044929234	0.40409928655449606	0.00013773616965968207	0.00013762168367385024	1.5103207125251867	1.509612048008317	0.0001351438265212703	0.0001354730410566529	0.0001514713381331047	0.00015140026557098756	4.5421855113791895e-06	4.540054369327252e-06
69.92202	69.97189	2.061224489795918	0.405871998201843	0.4082472773048124	0.00014225424137587526	0.00013979849171974677	1.6287104205801661	1.6285794224130348	0.00014188766544669443	0.00013979641786678274	0.00016334474180926348	0.000163331603892592	4.898233266762089e-06	4.897838697352902e-06
69.92202	69.98437	2.183673469387755	0.41068844950027317	0.4122830250977089	0.00013211006865202247	0.00013959256974034563	1.7472702444750583	1.7477805923581333	0.00013192316933348865	0.00013749563830190968	0.00017523520654649064	0.0001752863897661351	5.254788169491992e-06	5.256324430335841e-06
69.92202	70.00936	2.306122448979592	0.413670841321631	0.41570211826218967	0.00013481038706805655	0.00013257786080450685	1.8670249729460242	1.8674625436358538	0.00013445539291547008	0.00013354538590930193	0.00018724550927148975	0.00018728939360504	5.6149401989872505e-06	5.616255934657311e-06
69.92202	69.99687	2.4285714285714284	0.41751345602848694	0.41943567347741745	0.00013691047146731296	0.00013327438678597126	1.986475858926149	1.9868183648813111	0.00013382738500062404	0.00013093302039309126	0.00019922533937680764	0.00019925968958793612	5.974177795906105e-06	5.9752072068099855e-06
69.92202	70.02184	2.5510204081632653	0.4212992701105296	0.4224330603079484	0.00013851348797471678	0.0001361850599581843	2.105369546709559	2.1059872400520896	0.000140074316384379	0.0001350817774252342	0.00021114928760501044	0.0002112112365913238	6.331741288219306e-06	6.333597854764935e-06
69.93449	70.02184	2.673469387755102	0.42361320184810747	0.42507417799428043	0.0001350312731890283	0.00013680565040253786	2.224720363941144	2.224173173152631	0.00013313079371844418	0.00013830684629934645	0.0002231190817311347	0.00022306420350542882	6.690676790141735e-06	6.689032218466212e-06
69.92202	70.02184	2.7959183673469385	0.4268914232846524	0.42806656615059435	0.0001329718215134205	0.00013811850152657565	2.343669997609283	2.345443024400914	0.00013072870231701725	0.00013698800263556508	0.00023504864081930427	0.0002352264591716893	7.048406899077237e-06	7.05374031681177e-06
69.93449	70.02184	2.9183673469387754	0.4290972018891699	0.4307463099558765	0.00013578547018771673	0.00013406386797296628	2.464193886201353	2.4650144449585802	0.000132355415061783	0.00013257233045400348	0.0002471360832615939	0.00024721837779145324	7.410872272588496e-06	7.413340070571486e-06
69.93449	69.98437	3.040816326530612	0.4325226570026542	0.4320664143741137	0.00013334127752957648	0.00013317992466796436	2.5837666725975454	2.5861692192397636	0.00013043799250111342	0.00013572457836291254	0.0002591281388624557	0.00025936909229162206	7.77047671420085e-06	7.777703075177911e-06
69.94695	69.98437	3.163265306122449	0.43502335738597925	0.4354573331930072	0.0001316982496242871	0.00013142645979097743	2.701753378956902	2.7032903346335493	0.00013442018820839017	0.00013465716633711262	0.00027096112515865027	0.0002711152677398003	8.125312198792496e-06	8.129934499631845e-06
69.97189	70.00936	3.2857142857142856	0.43771128083998023	0.4379803003978448	0.00012999736992874676	0.0001301734037274211	2.8222295095549703	2.823615451508929	0.00013341505570692804	0.00013261313213099266	0.0002830437779114402	0.00028318277519896994	8.487633613127964e-06	8.491801588013321e-06
69.97189	69.98437	3.408163265306122	0.4389300484990894	0.440607785336312	0.00013145322642395745	0.00013296408016056025	2.944671065814524	2.9465773639029615	0.00012818238211139218	0.00013124515656956948	0.0002953235448615509	0.00029551472910469977	8.85586530447533e-06	8.861598784042002e-06
69.97189	69.98437	3.5306122448979593	0.4425127346379472	0.44190744063275206	0.00012935266809745315	0.00012594384656559556	3.0631913173081533	3.064408509788387	0.00012902182359021995	0.00012471540004324323	0.00030721004084927826	0.00030733211410975697	9.212304967077881e-06	9.215964973431348e-06
69.97189	69.97189	3.6530612244897958	0.44306576977632744	0.4441713856281592	0.00012909546721402717	0.00012787566634764013	3.1844234154262785	3.183885320020479	0.0001333156977179607	0.00013266799035457398	0.0003193685102222724	0.0003193145441801704	9.576900774020108e-06	9.575282407448764e-06
69.97189	69.98437	3.775510204081632	0.4453047214006492	0.4468297714617865	0.00012773151819157365	0.0001273764224858855	3.3040262222648087	3.3050987707955968	0.0001318856340895252	0.00013209333884794938	0.0003313635765986169	0.00033147114339540635	9.936595846116182e-06	9.939821472469118e-06
69.97189	69.97189	3.8979591836734695	0.44660619439680455	0.447353723404722	0.00013004845743661345	0.0001309079274530572	3.426642899571958	3.427696797718264	0.0001287291155107996	0.00012864462686217892	0.0003436609065862961	0.00034376660292029525	1.0305354699029485e-05	1.0308524197905715e-05
69.97189	69.98437	4.020408163265306	0.4506537572378505	0.4502874907452174	0.0001293317113685761	0.00012786544990450217	3.5454970136221475	3.546406723998219	0.0001274740245071434	0.00012828919467251408	0.0003555808859314159	0.0003556721215523236	1.0662798246203733e-05	1.0665534221662017e-05
69.97189	70.02184	4.142857142857142	0.4524819087265143	0.4522297028910163	0.00012637039453238652	0.00012790073964646714	3.6659067347129457	3.6681132362478555	0.00012869236200244304	0.00012931234631055955	0.0003676568784187088	0.0003678781703187098	1.1024920466961674e-05	1.1031556407178486e-05
69.99687	70.02184	4.26530612244898	0.4540428583570288	0.454182821235107	0.00012934413076312278	0.00012791247702766863	3.7880253455904036	3.788597552598745	0.00013491716753471515	0.00013306443899604003	0.0003799042569040621	0.00037996164402755443	1.1392182623371168e-05	1.1393903268512242e-05
70.00936	70.02184	4.387755102040816	0.4550553170984514	0.45573740891661796	0.0001259159094956251	0.000129519215027038	3.9088917401382344	3.9095526440609416	0.0001246973413527478	0.00012890169019487996	0.0003920260495575403	0.0003920923321693854	1.1755676977825284e-05	1.1757665046931672e-05
70.02184	70.02184	4.5102040816326525	0.457775504722399	0.457809132167132	0.00013193551736298255	0.00013054417356593296	4.031367411819845	4.030468617969496	0.00013825596888808011	0.0001365191218494366	0.0004043092379721036	0.000404219097178768	1.2124013761200192e-05	1.2121310516399146e-05
70.04688	70.02184	4.63265306122449	0.4581122335946584	0.4588497652541418	0.00012724423503712983	0.00012939418343017336	4.149549706045566	4.149176724791986	0.00012662157135011478	0.00012796295583660533	0.00041616183994038375	0.00041612443333587264	1.2479435820558806e-05	1.2478314248337275e-05
70.0594	70.02184	4.755102040816326	0.46069109506574135	0.46112688857248474	0.00012680288876066106	0.00012830925667161797	4.27136720292231	4.271946233823847	0.00013494310913805796	0.00013460271750956164	0.000428379019448632	0.0004284370909461285	1.2845792588421655e-05	1.284753393933943e-05
70.02184	70.02184	4.877551020408163	0.4605143227242747	0.46140908645328516	0.0001293430142577348	0.00012579097626141847	4.392784882083393	4.392159456201202	0.00013365956303433948	0.00012970331862675175	0.000440556100900952	0.0004404933764117141	1.3210945941227577e-05	1.3209064628612466e-05
70.04688	70.02184	5.0	0.4634458189842797	0.46307319054264307	0.00013095364094292317	0.00012988967836574173	4.513823666868953	4.514569174519223	0.00013272555657167323	0.00013488253018849178	0.000452695182716774	0.00045276995030781497	1.3574959854125287e-05	1.3577202119782378e-05
