Repository: moncapiten/PID

FOLDER: IV-T_dependendence_YYYYMMDD_HHMMSS contain the files for each data pull at each temperature, both forward and reverse in voltage( description of the columns is present inside each file)
    each folder also contains a log.txt file with timestamped logs from the program to follow the progress live and be able to reference in case the need should arise

FILE: IV_T[TT.TT]_V[MIN]_[MAX]_[n]Pull_T[DIR]
    - TT.TT is temperature at which the specific measurement was taken
    - MIN and MAX are the extremes of the applied voltage
    - n is the pull number 0-indexed
    - DIR can be either Go or Return, if we are in the increasing or decreasing temperature arm

IV-T_dependence_20250404_100546 - PN diode
IV-T_dependence_20250408_110423 - Schottky diode
IV-T_dependence_20250408_124236 - 1st Zener diode
IV-T_dependence_20250411_094932 - 2nd Zener diode
IV-T_dependence_20250414_092701 - PN diode long take
IV-T_dependence_20250415_113544 - Schottky diode long take


There's also files with a single IV take at room temperature in case of need.

File: Data/IV-T_dependence_20250408_110423/IV_T11.00_V-1.00_5.00_1Pull_TGo.txt
# IV Measurement - T = 11.00 C - Pull number 1
# Td_go[C]	Td_return[C]	Vcc	Vd_go[V]	Vd_return[V]	ErrVd_go[V]	ErrVd_return[V]	Vr_go[V]	Vr_return[V]	ErrVr_go[V]	ErrVr_return[V]	Id_go[A]	Id_return[A]	ErrId_go[A]	ErrId_return[A]
#  - T Go Leg
11.52758	11.59054	-1.0	-0.8751341535841495	-0.873199666661846	0.0004760373509498443	0.00045473863327412454	-0.14027598402359076	-0.1394431441763101	0.00047785568037397446	0.00045639166709524417	-1.406839675294261e-05	-1.39848705422034e-05	4.245818862244699e-07	4.218543004351556e-07
11.52758	11.59054	-0.8775510204081632	-0.7771283290449997	-0.7738864617421812	0.0005376032373129912	0.0005442821022367487	-0.11762101172624032	-0.11690688803044158	0.0005402723575654753	0.0005502972490163083	-1.1796310472995718e-05	-1.1724690405219294e-05	3.578613717312511e-07	3.558931385478361e-07
11.52893	11.59054	-0.7551020408163265	-0.6724683605519037	-0.6696041202255185	0.000470452057290795	0.00053959701646899	-0.09821597762710144	-0.09778613947406012	0.00047562028473507233	0.000544612069790143	-9.850163236094818e-06	-9.807054405181037e-06	2.992032500190763e-07	2.9911296309635914e-07
11.53027	11.5892	-0.6326530612244898	-0.5688199418109522	-0.5666746017219684	0.0004790401933883051	0.0004912090821331103	-0.08187439426596244	-0.08122031250338235	0.00048336163091318516	0.000495703977993795	-8.211252057563177e-06	-8.145653645911378e-06	2.5095708090156997e-07	2.4927123964128637e-07
11.53027	11.5892	-0.5102040816326531	-0.4645553228665136	-0.459815671114038	0.0004822644257098706	0.0005121206080307857	-0.06580026998107298	-0.06557420922175927	0.0004887723291622969	0.0005147696276534777	-6.599164575375888e-06	-6.5764927511542745e-06	2.0386985236931765e-07	2.038546525157029e-07
11.53161	11.5892	-0.3877551020408163	-0.354296839228879	-0.35260365182606807	0.0004978073028804197	0.0005564099758134913	-0.04970840318653919	-0.04934906878508516	0.0005041326549984891	0.0005624788611131951	-4.985297681931521e-06	-4.9492597317305345e-06	1.5781235194422975e-07	1.587726427054908e-07
11.53161	11.58785	-0.26530612244897966	-0.24752288571961642	-0.24464637592179594	0.0005387537843381622	0.0005672499263266646	-0.03495517533532208	-0.03437432527932521	0.0005465645014283956	0.0005730372970758359	-3.505684017182036e-06	-3.4474300751504578e-06	1.1855781812659141e-07	1.1827868706937637e-07
11.53295	11.58785	-0.1428571428571429	-0.1373421086254631	-0.1360469976042502	0.0005459476902135032	0.00048746336948830567	-0.020004540727037418	-0.021376838837663656	0.0005539328211175262	0.0004930769205566597	-2.0062722622643083e-06	-2.1439011972383567e-06	8.188869112882072e-08	8.110793830028194e-08
11.53428	11.58651	-0.020408163265306145	-0.03169785582165828	-0.029079004832608897	0.0005253412308233007	0.00048123258320192886	-0.007491019179021679	-0.008369798989521298	0.000532502317687784	0.00048816080337365245	-7.512806317341971e-07	-8.394142001325141e-07	5.796243872834011e-08	5.504993199382788e-08
11.53695	11.58517	0.1020408163265305	0.07512290355727504	0.0753310302343624	0.00046300318521069376	0.000489695802940462	0.013061157959123083	0.014550353847345083	0.00046533162472224646	0.0004923940545350728	1.3099145481018036e-06	1.4592672597878932e-06	6.099914363326248e-08	6.598099772994794e-08
11.53695	11.58517	0.22448979591836737	0.15716387113429794	0.15782369637768315	0.0004562787260824207	0.00039726152467562157	0.05068723299753386	0.052150047271440236	0.00045780784398347443	0.0003997133741598088	5.083465349266258e-06	5.230172226601167e-06	1.5920218803929263e-07	1.6187912861471545e-07
11.53695	11.58383	0.346938775510204	0.20292264398449925	0.20355156811550457	0.00040541617921119967	0.0003711759828866329	0.1266657882744787	0.12877768091667036	0.000407700534160353	0.0003696357639376388	1.2703418741799087e-05	1.2915222236151876e-05	3.8312508460081013e-07	3.8905845018925025e-07
11.53829	11.58383	0.46938775510204067	0.22547075455738774	0.2261219454743053	0.00026372117603661743	0.0002404727564891338	0.22779237822860599	0.22933115332700107	0.00026210607636248856	0.00023352261291664984	2.2845489743115635e-05	2.299981479560737e-05	6.855709804883762e-07	6.900921053729303e-07
11.53829	11.58248	0.5918367346938775	0.23899534928131902	0.23981876780198508	0.00023984678175270645	0.0002008794048748516	0.33690940859976587	0.33805427910527686	0.00023348333091572143	0.0001854291750034879	3.3788928753361336e-05	3.390374878199547e-05	1.0134978739472373e-06	1.0168405045894364e-06
11.53964	11.58114	0.7142857142857142	0.2487573069965499	0.24867232814841558	0.00023564908688562607	0.00025981024903775203	0.44790635530151945	0.45156839519393427	0.0002329276112401048	0.00025664039935439795	4.4920906158010176e-05	4.528817522755333e-05	1.3472440592184736e-06	1.3582986839137111e-06
11.54098	11.58114	0.8367346938775511	0.25556504779110456	0.25602129041782473	0.00018862967972577203	0.0002224286230054745	0.5623183558432813	0.5672216947388277	0.00018329278629975392	0.00022032643581342887	5.639538219268692e-05	5.688714218622281e-05	1.6912261001902275e-06	1.706015688890719e-06
11.54098	11.5798	0.9591836734693877	0.26249866103285086	0.26288946896010457	0.00016005222336346265	0.00016470445203135207	0.677348957246245	0.6811829307789947	0.00015718972090382737	0.00016086508222674074	6.793189822949002e-05	6.83164106688391e-05	2.0371322634874634e-06	2.0486651497634986e-06
11.54232	11.5798	1.0816326530612246	0.2667879779360319	0.26811080890384204	0.00016841585392990492	0.00016770531895076059	0.7941398508542528	0.7990309086532323	0.00016535944208470165	0.00017018965645490916	7.964495545624839e-05	8.013548376825116e-05	2.388367845655273e-06	2.4030803390935047e-06
11.54366	11.5798	1.204081632653061	0.2714744622270061	0.27322945130212895	0.0001603577684570667	0.00015946526390098892	0.912429489233008	0.9153442012708761	0.00015611563521833707	0.00015735391097286772	9.150832306017531e-05	9.180064198885529e-05	2.744101290912121e-06	2.7528676144638767e-06
11.54499	11.5798	1.3265306122448979	0.2761682173168415	0.2766739922626239	0.00016440348750287114	0.00016944918390910088	1.032488970679219	1.0368842363505548	0.00016255819795671874	0.00016617651326499109	0.0001035491897181044	0.00010398999461945189	3.1051684353795863e-06	3.118388572163818e-06
11.54499	11.5798	1.4489795918367347	0.27895020673110926	0.2792037758413937	0.00014441873219248077	0.00016528902142940745	1.1512257332418283	1.1546517013973037	0.00014401535365652127	0.00016261159958462984	0.00011545739978355514	0.00011580099301948688	3.4622468087768483e-06	3.472558294844156e-06
11.54633	11.5798	1.5714285714285712	0.2818144470574945	0.2822838680089709	0.0001556496306507082	0.00016188086983277765	1.269284761575907	1.2706716142253232	0.0001582873012148949	0.0001599336543991284	0.00012729763931159434	0.00012743672793353957	3.817302505779494e-06	3.821474004467277e-06
11.54633	11.5798	1.693877551020408	0.2855452757231493	0.28610376143004523	0.00015385882016471857	0.0001631660878838409	1.3897117654664155	1.3941625234785575	0.00015508014378289855	0.00016611187010649142	0.00013937536510544735	0.00013982173538045907	4.1794727427800665e-06	4.192862188969102e-06
11.54633	11.5798	1.816326530612245	0.28810914117158104	0.28962373945935543	0.00015567220004999353	0.0001577699402284846	1.5093782522688215	1.5146263717246964	0.00015623472555377504	0.00015955000272975978	0.0001513768179990795	0.0001519031563258145	4.539357960815746e-06	4.555142310467038e-06
11.54766	11.57845	1.9387755102040813	0.29017268425235154	0.2904921449774134	0.00014908266284557173	0.00015930747796126833	1.6308486948139391	1.6329182859144853	0.00015143849513129653	0.00016043258602428526	0.0001635591911356874	0.0001637667521727495	4.9046667961034965e-06	4.910893763799825e-06
11.54766	11.57711	2.061224489795918	0.2933954668862535	0.29286787902623845	0.00015293559991243338	0.00016584353114468874	1.7508622359771544	1.7544778798570295	0.00015689516209804502	0.00016650085960397232	0.0001755954504038867	0.00017595806637819974	5.2655976427275375e-06	5.276474306611094e-06
11.54766	11.57577	2.183673469387755	0.2956862224348123	0.2962001770293136	0.00016979017356386617	0.00016469786516774048	1.8711800753391348	1.87453190295117	0.00017165931144502266	0.0001674530654939222	0.00018766222799509926	0.00018799838561339585	5.627446469453331e-06	5.6375254957012565e-06
11.54766	11.57443	2.306122448979592	0.2984454932456817	0.29825372328267463	0.0001633520484955081	0.00015960526325298503	1.9925090577644522	1.9963393932885733	0.00015923674926808225	0.00015940240688948503	0.00019983041397697845	0.00020021456155737373	5.992328349033475e-06	6.003847771387141e-06
11.549	11.57443	2.4285714285714284	0.3009321038131703	0.2995124803355204	0.00016797006240845257	0.0001682807717005363	2.113337698918916	2.1163793155539383	0.00016886930812892622	0.0001687757334416	0.00021194842031079292	0.00021225346660855865	6.355711830918047e-06	6.3648591853214925e-06
11.55033	11.57443	2.5510204081632653	0.30193183865658574	0.30144105973345453	0.0001521086929441979	0.000165472709887731	2.2322277483629103	2.236095382009112	0.00015556566233954427	0.00016789653325226876	0.00022387200364686695	0.00022425989188738462	6.7132594383947735e-06	6.7248939798423515e-06
11.55167	11.57443	2.673469387755102	0.3040449145756229	0.30360230469494714	0.00016197171726726697	0.0001578724139514004	2.3531146107107643	2.3565069206949123	0.00016224274994873869	0.00016209301594428662	0.00023599584903327293	0.0002363360666628134	7.076817308248787e-06	7.087019340051555e-06
11.553	11.57443	2.7959183673469385	0.30595395370161754	0.30551452479544355	0.00016933976874360378	0.00016418191458760666	2.474463606611931	2.4780465018176465	0.00016420509578750762	0.00016394263743742994	0.0002481660421835253	0.00024852537376568516	7.441763945653068e-06	7.452539123756135e-06
11.553	11.57443	2.9183673469387754	0.3071300054174171	0.3063929281828627	0.0001608133773823091	0.00015787387706666723	2.593098027773653	2.598263818115515	0.0001602287472788836	0.00015995898729625636	0.0002600639883435616	0.00026058206981401214	7.798545541716448e-06	7.814081142675902e-06
11.553	11.57443	3.040816326530612	0.3097106845882153	0.30836513237396396	0.0001508107968543509	0.00015755951402295364	2.7154336046647285	2.7174804529989727	0.00015470727440943148	0.0001600579240380614	0.0002723331265334198	0.00027253840667926715	8.16645790796858e-06	8.17261466123237e-06
11.55435	11.57443	3.163265306122449	0.31204688314730566	0.31130889706289366	0.00015035827696289008	0.00015410241615313635	2.8342331373388507	2.839722784569906	0.00015729168575048086	0.00015487201172336882	0.00028424763186629735	0.00028479819321732084	8.523737586834713e-06	8.540246776235749e-06
11.55569	11.5731	3.2857142857142856	0.31281804225152204	0.3135996531291014	0.0001489955519108338	0.00017094300656524448	2.956599643091848	2.9605364159980505	0.00014893159210700512	0.0001716177548367763	0.00029651987193780443	0.0002969146942130228	8.891742733746603e-06	8.90358634526081e-06
11.55703	11.57177	3.408163265306122	0.31404544398427886	0.3143253697404352	0.00016623462345361338	0.0001506460198917512	3.0767237139746038	3.0822647611987377	0.00016337265263241201	0.00015243753530994617	0.0003085672163248023	0.0003091229326244848	9.253007955816291e-06	9.269670299800413e-06
11.55838	11.57177	3.5306122448979593	0.31446033394429623	0.31505335847641325	0.0001546962657880293	0.00016041359987341912	3.1973640454945285	3.2012435053838817	0.00016023116840430715	0.00016551070443469952	0.00032066633692653983	0.00032105541123095797	9.615822748797582e-06	9.62749078733771e-06
11.55703	11.57044	3.6530612244897958	0.31741091500715835	0.3173995543839376	0.00015070631874422664	0.00015449881886587754	3.3197860447816705	3.323927501258698	0.0001608421134869873	0.00016057086060726396	0.00033294414249139206	0.00033335949265456805	9.983996443695658e-06	9.996451473236602e-06
11.55703	11.57044	3.775510204081632	0.3185419786550042	0.3182547820999866	0.00015024865508040996	0.00015844008688061084	3.4412564859400567	3.444321301267305	0.0001553137224414797	0.0001596214218227854	0.00034512651548892354	0.0003454338884030995	1.0349307492839917e-05	1.0358525321025056e-05
11.55703	11.57044	3.8979591836734695	0.319608059538028	0.3208340979959984	0.00015375211175755154	0.0001545807022770002	3.561490177054792	3.5657962911215937	0.00015570430923529126	0.0001544199545032663	0.0003571848537814454	0.0003576167175931796	1.0710900088608448e-05	1.0723850171861812e-05
11.55703	11.56912	4.020408163265306	0.3217538540519406	0.32136077648850686	0.00015969598158128114	0.00015902984405674392	3.682854184122891	3.687888066476681	0.00016890574449767267	0.0001660474168323193	0.0003693565524142905	0.0003698614047213601	1.1075893925975851e-05	1.1091032461210922e-05
11.55703	11.56912	4.142857142857142	0.32323982356919906	0.32307759386960844	0.0001482540605943246	0.00015823755125630925	3.8044692696121087	3.8094371979740136	0.00015804743846055576	0.00016686215556713693	0.0003815534319137608	0.0003820516696393555	1.1441639315818298e-05	1.1456581194551018e-05
11.55838	11.56912	4.26530612244898	0.3237133343450348	0.3240877804863868	0.00016257133041644168	0.0001467424727919205	3.9271050509539083	3.92958446658213	0.00016992835224838852	0.0001525502010770786	0.0003938526778611883	0.0003941013405457958	1.1810457655419895e-05	1.1817911901359993e-05
11.55972	11.56777	4.387755102040816	0.3251784003155673	0.3260722541505664	0.00015602504347923279	0.0001520602612284024	4.049938239909545	4.051740376160175	0.00016617344209260169	0.00016148358781755047	0.0004061717219847101	0.0004063524597492904	1.217986747174634e-05	1.2185286608974136e-05
11.56106	11.56777	4.5102040816326525	0.3258205027399973	0.3263571785809398	0.00014855147679739735	0.00015325859488493775	4.16685967504999	4.172039566289899	0.000157473453988351	0.00016153913445206159	0.0004178978713318614	0.0004184173669932704	1.2531497618922098e-05	1.2547076223188497e-05
11.5624	11.56643	4.63265306122449	0.32683659688085037	0.32825803805821563	0.00016197481454575293	0.00015928250480271697	4.288562093530714	4.294309643677347	0.00017512999872665557	0.00016502322963780243	0.0004301035095307104	0.00043067993618266443	1.289750963759683e-05	1.2914793567080967e-05
11.56375	11.56643	4.755102040816326	0.3286102173780551	0.3284479854037814	0.00014794540954524987	0.0001506633741478929	4.410598830746327	4.416018430298637	0.00015727285870234244	0.00016019032269420816	0.0004423426768374613	0.000442886213047702	1.3264522503470326e-05	1.3280821842471527e-05
11.56375	11.56643	4.877551020408163	0.3297894489313773	0.33014071940144785	0.0001577975547297618	0.00015094532132895797	4.535923715750576	4.536639203045524	0.0001575063390944873	0.00015929428511788163	0.00045491161525930955	0.0004549833720835948	1.3641426552686678e-05	1.3643578529208588e-05
11.56509	11.56509	5.0	0.33146536920586384	0.3318620821580094	0.0001527547998770257	0.00014240228649493872	4.651972739098685	4.653433733959928	0.00015707756519582226	0.00014911887174271247	0.0004665502696919752	0.00046669679409887954	1.3990434166461888e-05	1.3994827109803728e-05

File: Data/IV-T_dependence_20250408_110423/IV_T13.00_V-1.00_5.00_2Pull_TReturn.txt
# IV Measurement - T = 13.00 C - Pull number 2
# Td_go[C]	Td_return[C]	Vcc	Vd_go[V]	Vd_return[V]	ErrVd_go[V]	ErrVd_return[V]	Vr_go[V]	Vr_return[V]	ErrVr_go[V]	ErrVr_return[V]	Id_go[A]	Id_return[A]	ErrId_go[A]	ErrId_return[A]
#  - T Return Leg
12.72266	12.70736	-1.0	-0.9409380642525391	-0.9401959883437675	0.0005857330144054565	0.0005284910654780959	-0.07947822034103313	-0.07929764278236424	0.0005944256634434695	0.0005314747731979554	-7.970937753588721e-06	-7.9528274779224e-06	2.4634645222252786e-07	2.4436522161326603e-07
12.72126	12.70736	-0.8775510204081632	-0.82901729403987	-0.827794436623785	0.0004893385274282712	0.0005617747236979848	-0.06826376569684312	-0.0671848480570143	0.0004988034613709791	0.0005678256074588605	-6.846230638536066e-06	-6.738025078428874e-06	2.1130468889124156e-07	2.0992478960239e-07
12.72126	12.70736	-0.7551020408163265	-0.715685988855811	-0.7145849172497175	0.0005339140110029429	0.0005299857370980539	-0.05750007029266502	-0.05686782158079029	0.0005395228882324266	0.0005342788425634777	-5.766730547855282e-06	-5.703321791273723e-06	1.8119453739517866e-07	1.792228192538088e-07
12.71987	12.70736	-0.6326530612244898	-0.6038324735607731	-0.600503810937921	0.0005355610865879068	0.0005839946891302693	-0.04683508297387774	-0.0479294611796619	0.0005425263518350842	0.0005850494588938501	-4.697129974313283e-06	-4.8068860876202896e-06	1.5099657587299134e-07	1.5562851594745986e-07
12.71987	12.70736	-0.5102040816326531	-0.49244610738801636	-0.48946735199465197	0.0005353284875726469	0.0005231554048442651	-0.040651783937650454	-0.03935590152038554	0.0005381408026669333	0.0005284971104703404	-4.07700169869125e-06	-3.947036558056919e-06	1.3363971599673162e-07	1.2968564328999776e-07
12.71987	12.70736	-0.3877551020408163	-0.3740184265969552	-0.37209439150354484	0.0005748556113645703	0.0005128466918027074	-0.03223377787159282	-0.031106645660187216	0.000580476464305728	0.0005189386621275103	-3.232752770192841e-06	-3.1197117300358256e-06	1.1307787504411283e-07	1.0705321153622573e-07
12.71847	12.70736	-0.26530612244897966	-0.2599436822890384	-0.26118880659637106	0.000528358283288048	0.0005873267381400462	-0.02474140197706642	-0.021632466776281736	0.0005338796684391739	0.0005947737705233363	-2.4813360723163594e-06	-2.1695383388107246e-06	9.167000174629512e-08	8.826489395333692e-08
12.71847	12.70736	-0.1428571428571429	-0.14478831548782473	-0.14414712190840634	0.0005153803452502102	0.0005565421108297697	-0.01529042161864605	-0.014720487355107694	0.0005221028455393265	0.0005621909999519121	-1.5334892807788636e-06	-1.4763300927798309e-06	6.968776375458178e-08	7.168604833767646e-08
12.71987	12.70736	-0.020408163265306145	-0.03409494720699435	-0.02959568604692877	0.000548183304794625	0.0005106456795786382	-0.007921311573239722	-0.006271551984885939	0.0005534963651668953	0.0005194612925734475	-7.944350188787205e-07	-6.289792382796047e-07	6.040653383161957e-08	5.5406347973756575e-08
12.71987	12.70736	0.1020408163265305	0.08118765870877746	0.08192019172501253	0.0004883587077653527	0.0004686576624551711	0.004348861322342433	0.004877403011165127	0.0004922429348256564	0.0004741321208778642	4.361509700473807e-07	4.891588618157785e-07	5.1070560447147515e-08	4.976213125104988e-08
12.71987	12.70875	0.22448979591836737	0.16690128878672814	0.16964010760619422	0.0004614368129928557	0.0003928181469228325	0.03829970688850512	0.03863811972202979	0.0004638057504938405	0.0003950358138133618	3.841109907582501e-06	3.875049616089639e-06	1.2422102298075715e-07	1.22769247503398e-07
12.71987	12.70875	0.346938775510204	0.20876972958052048	0.21020162252393246	0.00038566814421946323	0.00030722646394186086	0.11673630048175129	0.1214663386098484	0.00038514538956620957	0.0003054446495316854	1.170758203607976e-05	1.2181961549478328e-05	3.5319334643110485e-07	3.6658219277310825e-07
12.71847	12.70875	0.46938775510204067	0.22852358120769733	0.22944061057968224	0.0003631780270980682	0.00024218663368568804	0.22106870885099078	0.22288585548415862	0.00036353202078859785	0.0002400870147598422	2.2171167270182607e-05	2.235341043868806e-05	6.658448747304174e-07	6.707432019058097e-07
12.71847	12.70875	0.5918367346938775	0.2418182374857351	0.24129792039676573	0.0002179319017599199	0.00022738371103440654	0.33106224557316705	0.33566538005784696	0.0002096006354843445	0.00022166803416095665	3.320251184165751e-05	3.36641640816214e-05	9.95864351206917e-07	1.0097307784796715e-06
12.71847	12.70736	0.7142857142857142	0.24965479622830822	0.2510035280332888	0.0002237036828617155	0.00018719570608714242	0.44187452147888595	0.4465563459040449	0.00021984930292332622	0.0001852779531787515	4.431596845641219e-05	4.478551257687743e-05	1.3290841732475104e-06	1.3431100155622504e-06
12.71847	12.70736	0.8367346938775511	0.2580352993819298	0.2581411803903461	0.000160397348566863	0.0001671188294154295	0.557534187890604	0.5610438505129808	0.00015651553391557126	0.00016297911115787435	5.591557395352563e-05	5.626756097813467e-05	1.6768116758283145e-06	1.6873723926951853e-06
12.71847	12.70736	0.9591836734693877	0.26308714131567945	0.2636815291225828	0.0001770631906908684	0.0001816065378735949	0.6752743618829229	0.6810646692683024	0.00017211789925254396	0.00017946902447343716	6.77238353106933e-05	6.830455012218458e-05	2.0309054494321224e-06	2.0483250445694778e-06
12.71847	12.70736	1.0816326530612246	0.26856841480716903	0.2673887276919387	0.00015573854436106522	0.00015284745624765257	0.792212173036931	0.7966015271127935	0.00015386178869180098	0.00015000407909605772	7.945162702205707e-05	7.989183904450843e-05	2.3825629060424586e-06	2.3957607912688285e-06
12.71847	12.70736	1.204081632653061	0.2732521725485702	0.2732126375797624	0.00015313823121936482	0.00014537771558074538	0.9093865097436209	0.9139123188273259	0.00015160959152105615	0.00014343778315388425	9.120314008059582e-05	9.165703729087614e-05	2.734947380129605e-06	2.748553757686658e-06
12.71847	12.70736	1.3265306122448979	0.2765317572599016	0.2764522328973572	0.00015479007960839626	0.00014862394067894388	1.028968391532356	1.0336852398208536	0.00015149423533115854	0.00014694446491168826	0.00010319610786604713	0.00010366916455930736	3.0945750828423387e-06	3.1087582492273147e-06
12.71847	12.70736	1.4489795918367347	0.28047752891689076	0.2795350516145073	0.000163732494428565	0.0001526011189606115	1.149404946796196	1.1519316684919487	0.00016010279379110714	0.00014815873454339208	0.00011527479157518765	0.00011552819862520798	3.45677810894301e-06	3.464371589878519e-06
12.71847	12.70875	1.5714285714285712	0.28301367444466413	0.2823302193517111	0.0001524700869277953	0.00014711629198235944	1.267204253125931	1.269408482186753	0.0001512702857249431	0.00014581402038382876	0.00012708898336434972	0.00012731004735600773	3.811042735534913e-06	3.817669585309659e-06
12.71847	12.70875	1.693877551020408	0.284984515360979	0.28543485046544476	0.00015449814486815215	0.0001588791961936502	1.3875543878615362	1.3914866109525739	0.00015312435777170048	0.0001584345533927151	0.0001391589998858225	0.00013955336585624048	4.17298392566355e-06	4.18481167148829e-06
12.71847	12.71014	1.816326530612245	0.2880214371603178	0.2887694190550931	0.0001529441706148576	0.00015175163670585608	1.508786031124474	1.5121151162376383	0.00015282748894697537	0.0001532876317388332	0.00015131742364100632	0.00015165130039490908	4.537575747937046e-06	4.547587796312837e-06
12.71847	12.71014	1.9387755102040813	0.2909870137250694	0.29124103778104427	0.0001381524657148587	0.00014331367032731964	1.6275632757987204	1.6328941785895779	0.00013776869236901802	0.00015174900672110066	0.00016322969369157763	0.0001637643344288013	4.894782154263335e-06	4.910818487231701e-06
12.71847	12.70875	2.061224489795918	0.29277608519061576	0.2939848555012908	0.00014064988860778887	0.00015010646944100487	1.7480152973629715	1.7514358082769927	0.00014328049018888907	0.00015220836742889954	0.00017530992852903134	0.00017565297445361477	5.257031837733574e-06	5.267321223339942e-06
12.71847	12.71014	2.183673469387755	0.29569258438381585	0.29740804006230115	0.0001516197241689904	0.00014535830378483057	1.8708362045573377	1.8731000190815799	0.0001546983263483014	0.00014754557548486724	0.0001876277409043564	0.00018785478077239793	5.6264073634767e-06	5.633213643519606e-06
12.71708	12.71014	2.306122448979592	0.2976552456514118	0.29711675475554866	0.00015828050050015037	0.0001473966750525031	1.9914901817328705	1.9946678000687859	0.0001602394793089498	0.00014742657385819594	0.00019972823004040422	0.00020004691606346264	5.989264443071835e-06	5.998817529581786e-06
12.71708	12.71014	2.4285714285714284	0.2985363755884039	0.2996706202107516	0.00015350599819026584	0.00015257251935839127	2.1109101367862535	2.112860100972636	0.000154794895448516	0.00015268277298544043	0.00021170495805699062	0.0002119005216099324	6.348407554752916e-06	6.354271380106636e-06
12.71569	12.71153	2.5510204081632653	0.3002500119950037	0.3008521250256971	0.00015539046609924353	0.00014598494875858186	2.2285406922255344	2.2329377766263248	0.00015675845340341836	0.0001487616733172492	0.0002235022256770168	0.00022394321298027528	6.70217122993073e-06	6.715393233526141e-06
12.71569	12.71153	2.673469387755102	0.30370000605464453	0.3037745317429719	0.00014796215107282985	0.00014926965598216282	2.350360918216879	2.3522067197576457	0.00014959819514986073	0.00015438031104879896	0.00023571967889047027	0.00023590479588382767	7.068533021101839e-06	7.074085138327828e-06
12.71569	12.71153	2.7959183673469385	0.3046979231983447	0.3050451038439671	0.00014674110638017982	0.00016136018714049674	2.4707074133972173	2.4758281721727307	0.00014695379319508181	0.00015524584601487465	0.00024778933039787556	0.0002483028956145553	7.430463898154916e-06	7.445865821177301e-06
12.7143	12.71292	2.9183673469387754	0.3063879295086456	0.3066328645452823	0.000154707856123999	0.00014592433672078469	2.5925667558991425	2.596803732970021	0.00015756942877450972	0.00015155764136625907	0.00026001070663916783	0.00026043563664326756	7.796947243537072e-06	7.809688380635103e-06
12.7143	12.71292	3.040816326530612	0.3076971277285909	0.30904995074170355	0.00015425675253242203	0.000146524737518341	2.713125668340606	2.71620367449359	0.00015683579829376985	0.00015062185711118786	0.0002721016616528539	0.0002724103574860686	8.159517400603731e-06	8.168773057483664e-06
12.71292	12.71292	3.163265306122449	0.3104886600663641	0.31205188182152277	0.0001427516657076296	0.0001476865577407756	2.8332852191327427	2.838225856155172	0.0001487436159475872	0.00015276229458656063	0.00028415256434988895	0.0002846480650040289	8.52088526169803e-06	8.535744512236277e-06
12.71292	12.71292	3.2857142857142856	0.311666529481879	0.31146294711376526	0.0001374780111618664	0.0001504238760407339	2.9535989634236497	2.9598591366273377	0.00014045320184886905	0.00015146902535532325	0.00029621893124296957	0.0002968467692936855	8.882717060146885e-06	8.901545809230466e-06
12.71292	12.71292	3.408163265306122	0.31294891663102375	0.3146861831339223	0.00015588545667780292	0.00015161042251099298	3.0749197583032264	3.081824460040873	0.0001536934375629751	0.00015410581970439182	0.00030838629608898066	0.00030907877444999227	9.247581047063575e-06	9.26834640958586e-06
12.71292	12.71292	3.5306122448979593	0.3143303684146523	0.31459802469773024	0.00015648475966989963	0.00015529300179130544	3.1946258158794207	3.200578052245399	0.00016130306398030492	0.00016212005176519171	0.00032039171756889184	0.0003209886723744257	9.60758794042125e-06	9.625488914331682e-06
12.71292	12.71292	3.6530612244897958	0.3163366544754155	0.3175845053299695	0.0001450937678808254	0.00014639099008258342	3.317614110034555	3.3201863161260885	0.00015062149649758863	0.00015626396465515883	0.0003327263173236942	0.00033298428604213104	9.977462932595713e-06	9.985199494072776e-06
12.71292	12.71292	3.775510204081632	0.3180857360264636	0.3185188029836341	0.00014436042727303632	0.00014887646391529384	3.4377427306986896	3.443320163929825	0.0001485846829650791	0.00015365939288425088	0.00034477411801210405	0.00034533348349511837	1.0338739180274844e-05	1.0355513579355628e-05
12.71292	12.71292	3.8979591836734695	0.31932904263172945	0.3202928779057676	0.00014681977792503048	0.00014103634257361562	3.561137665230682	3.565088536448735	0.0001454104678287305	0.00014974451062918322	0.0003571495000732807	0.00035754573628008575	1.0709838483901936e-05	1.0721720993078364e-05
12.71292	12.71292	4.020408163265306	0.3207114032652157	0.32077684045496646	0.00015074622118760986	0.00014751418988231428	3.6817998297995795	3.686075013701565	0.00015871278367021087	0.00015502833397008074	0.0003692508103299147	0.0003696795721293316	1.1072721529073905e-05	1.1085578255253418e-05
12.71292	12.71292	4.142857142857142	0.32349702807891406	0.32265997736001806	0.0001473094372919186	0.00014762126032760614	3.803833837612268	3.8060862804979614	0.00015679409801484302	0.000153772012006095	0.00038148970390254416	0.00038171560329936427	1.1439728134714178e-05	1.1446501752625478e-05
12.71292	12.71292	4.26530612244898	0.32285628892927054	0.3226954225044664	0.00014651450342036156	0.0001543828412329371	3.9238032577314663	3.9294471003154428	0.0001543779087845366	0.0001621737559400419	0.0003935215382340253	0.00039408756396704873	1.1800525645025428e-05	1.1817500072899032e-05
12.71292	12.71292	4.387755102040816	0.32389146891713433	0.3247962289504253	0.00014438444995923993	0.00014892914422817035	4.046570491631809	4.052024205796821	0.00015336040800216394	0.00015837288821267384	0.0004058339676694222	0.0004063809252629446	1.2169737563431889e-05	1.2186139791882381e-05
12.71292	12.71292	4.5102040816326525	0.326042262105264	0.32562782657017536	0.00014696201908285164	0.00014579370387361672	4.165060722783727	4.169728901940278	0.00015280141800514703	0.00015187372678502852	0.0004177174528917588	0.0004181856285167263	1.2526086840269349e-05	1.2540125881186451e-05
12.71292	12.71292	4.63265306122449	0.32675025614437364	0.32712288458601024	0.00014873409201621697	0.00014555669664193175	4.288548903002097	4.290125431080007	0.00015644385189327465	0.00015338073957213332	0.00043010218664146993	0.00043026029797211987	1.2897467552253003e-05	1.290220845732048e-05
12.71292	12.71292	4.755102040816326	0.3267729751153112	0.32782905865040135	0.0001462087725314795	0.000149143206998721	4.408028898761787	4.412706174827389	0.00015776410676119788	0.00016015209999042178	0.00044208493619113295	0.000442554024152782	1.3256793708632008e-05	1.3270860509293267e-05
12.71292	12.71292	4.877551020408163	0.32984080008531375	0.32902692503778785	0.00014696845645646787	0.00014483622426845566	4.530696974796212	4.535468405794357	0.00015291060822449087	0.00015347075748143292	0.0004543874210005227	0.00045486595183977105	1.3625707043276443e-05	1.3640056783657471e-05
12.71292	12.71292	5.0	0.33045381931429896	0.33067194326943916	0.00014516460787462952	0.0001413260741800111	4.6507546369080766	4.653219952022069	0.00014992632364974558	0.00014875338166710084	0.0004664281051958757	0.0004666753537280182	1.3986770037253303e-05	1.3994184139455816e-05

File: Data/IV-T_dependence_20250408_110423/IV_T14.00_V-1.00_5.00_2Pull_TReturn.txt
# IV Measurement - T = 14.00 C - Pull number 2
# Td_go[C]	Td_return[C]	Vcc	Vd_go[V]	Vd_return[V]	ErrVd_go[V]	ErrVd_return[V]	Vr_go[V]	Vr_return[V]	ErrVr_go[V]	ErrVr_return[V]	Id_go[A]	Id_return[A]	ErrId_go[A]	ErrId_return[A]
#  - T Return Leg
13.72695	13.6925	-1.0	-0.9386314033136803	-0.93814107881562	0.0005034207926030779	0.0005037336465533248	-0.08064856271316878	-0.08074635655560881	0.0005057031299879553	0.0005107227593255545	-8.08831237721079e-06	-8.098120204152925e-06	2.477898421728915e-07	2.4818113970385684e-07
13.72695	13.6925	-0.8775510204081632	-0.8276858290657958	-0.8255441243762427	0.0005146209737738639	0.0005432843672121302	-0.06879139767801702	-0.06907750162180351	0.0005207251534337429	0.0005527359800455088	-6.899147294957077e-06	-6.92784090079265e-06	2.133741456926857e-07	2.150137502420102e-07
13.72695	13.6925	-0.7551020408163265	-0.7164448784893956	-0.7131802897901903	0.0005517550141186674	0.0005272853522548674	-0.05858535477218785	-0.057410463820554036	0.0005566516463825605	0.000529698020335167	-5.875574643685473e-06	-5.757743839189052e-06	1.8482370174867568e-07	1.8064514803128206e-07
13.72553	13.6925	-0.6326530612244898	-0.601938885048661	-0.6004570053557621	0.0005826226960603426	0.0005249968826561415	-0.04915893475703714	-0.048538512278480384	0.000590880265935666	0.0005332115086035282	-4.9301910296898145e-06	-4.867968336022503e-06	1.5927595027446732e-07	1.5546246508182347e-07
13.7241	13.6925	-0.5102040816326531	-0.4900967305178876	-0.4873765427930922	0.0005789237737937618	0.0005458765910202389	-0.04061812227587473	-0.04130449857819576	0.0005826995780918385	0.0005493099898787081	-4.073625742239969e-06	-4.142463000521087e-06	1.354148174046655e-07	1.3588808265461548e-07
13.72267	13.69393	-0.3877551020408163	-0.3733072515833438	-0.3708783503982974	0.0005659507694218732	0.0006015589759190318	-0.03233430087065442	-0.03239706965789212	0.0005707306532860225	0.0006086801229542484	-3.24283430655445e-06	-3.2491294411686014e-06	1.12838212526993e-07	1.1497564388437073e-07
13.72125	13.69393	-0.26530612244897966	-0.2597759994934605	-0.25767746517334444	0.0005474210973517388	0.0005962122139037829	-0.023231282892761412	-0.023293598048990144	0.0005558789398682234	0.0006019968482247166	-2.329884955647519e-06	-2.3361345952251674e-06	8.938286358447167e-08	9.248036057902816e-08
13.72125	13.69393	-0.1428571428571429	-0.1450178001081699	-0.14073393624880134	0.0005062413250997427	0.0005837766265609359	-0.015748915640217992	-0.01642846927120334	0.0005153625824405587	0.0005871644905861012	-1.5794720329172592e-06	-1.647625039735567e-06	7.010538844374948e-08	7.68686101170678e-08
13.72125	13.69537	-0.020408163265306145	-0.03388318500900109	-0.029442999294581655	0.0005045821269803567	0.0005775123165527676	-0.008371163554641993	-0.008217877248154757	0.0005098830899573258	0.0005827768658693538	-8.395510535194056e-07	-8.241778405530797e-07	5.699791664272405e-08	6.345773550758943e-08
13.72125	13.69393	0.1020408163265305	0.08129808396174937	0.08183839518187248	0.00048231329111937573	0.0005241890887274134	0.0046886373444903935	0.004820091257744047	0.00048717419633429934	0.0005249004118347115	4.702273938913242e-07	4.834110177258096e-07	5.0853143679700994e-08	5.4602099024354325e-08
13.72125	13.69537	0.22448979591836737	0.1671330452630063	0.17004545464714177	0.00037399143838647025	0.0004087221037120754	0.03810548371653952	0.039193952853643334	0.00037515777293035756	0.000412706485494768	3.821631101849315e-06	3.930794589674389e-06	1.2061752656539767e-07	1.2492852233625125e-07
13.72125	13.6968	0.346938775510204	0.20747234640066747	0.20901148363533928	0.00038091714174639943	0.00030531596159607296	0.11876768377439616	0.12113020062523136	0.0003786163628128735	0.0003068825030618606	1.1911311179861213e-05	1.2148249987486848e-05	3.5919673039057656e-07	3.655869427480272e-07
13.72125	13.6968	0.46938775510204067	0.22658909414944775	0.22822684159400025	0.00022781894375523864	0.0003249315901591388	0.2241808282013575	0.22606301880676155	0.00022792430098235496	0.0003249760141915152	2.2483284344735486e-05	2.267205082807758e-05	6.745927950975177e-07	6.806467000372378e-07
13.72125	13.69824	0.5918367346938775	0.23921801804699983	0.239622910114211	0.00019253243587960442	0.000279419656004266	0.3320656561139982	0.33506224168562987	0.0001865480547257261	0.00027691966035335764	3.330314473112007e-05	3.3603674825557105e-05	9.988353758028735e-07	1.0080547735775038e-06
13.72125	13.69824	0.7142857142857142	0.2496248027992332	0.2507290553762784	0.00016609948232025251	0.00019430042184210298	0.443597966970888	0.44708488683391806	0.0001603125236277518	0.00019108676672059983	4.448881425843827e-05	4.483852039253014e-05	1.334181269783586e-06	1.3447075833822544e-06
13.72125	13.69824	0.8367346938775511	0.2560208336724477	0.25716189698461855	0.00018888838303733553	0.00017844816796241974	0.5583283661594457	0.5614527664260058	0.00018424180990393428	0.00017304926130067903	5.5995222761954236e-05	5.630857149995044e-05	1.6792282930121793e-06	1.6886121940392418e-06
13.72125	13.69824	0.9591836734693877	0.2622341881174173	0.2627045155256087	0.00015894094445562183	0.00016030627192963057	0.6757396787405584	0.6806844103320264	0.00015188801977492321	0.0001583181497233419	6.77705023308152e-05	6.826641363273759e-05	2.0322885810537074e-06	2.0471639399679586e-06
13.71981	13.69824	1.0816326530612246	0.2675718609382553	0.26658394114298933	0.00015396666974718348	0.00015736512235331077	0.7931564524050044	0.7947434421522145	0.00015295667157693872	0.00015540652193153567	7.95463295963298e-05	7.970549013661764e-05	2.3854021035792072e-06	2.390176335704704e-06
13.71981	13.69824	1.204081632653061	0.27131541350191724	0.2710500293434833	0.00015396456676829962	0.00015052292114037724	0.9105027226611588	0.9134774772711429	0.0001508029476940339	0.00014650621712873152	9.131508601556101e-05	9.161342666444117e-05	2.738303798818344e-06	2.747247654043603e-06
13.71836	13.69824	1.3265306122448979	0.2756578981217708	0.2757724132038347	0.00014822048972314866	0.00014520346364542273	1.0292399385788733	1.0352053658555844	0.0001499570798864648	0.00014306563998960764	0.00010322334154837763	0.00010382161928147471	3.095390975548252e-06	3.1133280348145964e-06
13.71692	13.69824	1.4489795918367347	0.27853986102038014	0.2799185862544358	0.00014667209104646814	0.0001476838404246368	1.148005813373528	1.1536969614724366	0.00014701365726287546	0.00014624776542644592	0.0001151344713041348	0.0001157052413471504	3.452564520223517e-06	3.4696796990666227e-06
13.71692	13.69824	1.5714285714285712	0.2815604235222812	0.281729924020733	0.0001478617784732094	0.00014736180482648192	1.268529701965598	1.2709013160953475	0.00014627857339327555	0.00014765255991565447	0.00012722191374642445	0.00012745976492782544	3.815026924369947e-06	3.822159837505144e-06
13.71548	13.69824	1.693877551020408	0.28497451801254486	0.28445511031889764	0.00014854118863516264	0.00013858764605291347	1.389926002806206	1.392955793206368	0.00015096015160858366	0.00014124023981892762	0.00013939685114895255	0.0001397007113836494	4.1801155225160025e-06	4.189223898661514e-06
13.71548	13.69967	1.816326530612245	0.2879391862482004	0.28647320988742275	0.00015228948644383273	0.0001465566742317282	1.5101869851002283	1.5143175247487026	0.00015165258376788525	0.0001473836204689529	0.00015145792649686374	0.00015187218180209635	4.54178858162882e-06	4.554209360644147e-06
13.71548	13.69967	1.9387755102040813	0.2900477179179493	0.2903626343936252	0.00014433242635542755	0.00013768471552746647	1.6291866538630628	1.6324688889897954	0.00014575266180549533	0.00014049697909172297	0.00016339250364688225	0.00016372168177613032	4.8996666342420496e-06	4.909536101433086e-06
13.71548	13.69967	2.061224489795918	0.2922921226414169	0.2921017191142621	0.00015117778878504418	0.00014475491106051273	1.748992326304219	1.751048726603743	0.0001538242240361825	0.00014813149754805573	0.00017540791558562022	0.00017561415370612207	5.259973156036223e-06	5.2661559426082215e-06
13.71548	13.69967	2.183673469387755	0.29497641069598735	0.2949286976526877	0.00014558055751003645	0.00014936932828518194	1.8705696594177947	1.8747102061844478	0.00014868844045552018	0.00014978369260344553	0.00018760100886749522	0.00018801626779505043	5.625604123951433e-06	5.638056725655246e-06
13.71548	13.69824	2.306122448979592	0.2970195051759854	0.2981137604045965	0.00015184510015593233	0.00014408579706348822	1.9919841548794222	1.994768323065098	0.00015257226307247072	0.00014179462168023295	0.00019977777102391157	0.0002000569975995485	5.9907480079146485e-06	5.999118477797269e-06
13.71548	13.69824	2.4285714285714284	0.29946067589363434	0.2991984727097022	0.0001453673946636506	0.00014890907936508514	2.112024987403634	2.1163320111611603	0.00014782356878009802	0.00015091503235635604	0.00021181676736572398	0.00021224872241110823	6.351758695889351e-06	6.364712410034093e-06
13.71548	13.69967	2.5510204081632653	0.3016519129004294	0.2992852678711078	0.00014440837857245464	0.0001414706210327165	2.2303787613446384	2.235405366015437	0.00014907447571967913	0.00014492330459813484	0.00022368656717928378	0.00022419068960138775	6.707697294460555e-06	6.722813444035661e-06
13.71405	13.7011	2.673469387755102	0.3039049516975447	0.3026130216248947	0.0001481459410243199	0.00014377677523370782	2.3534844087777405	2.3555867494464904	0.00014938793258614612	0.00014592966868139066	0.00023603293639331465	0.0002362437819121944	7.077926596194984e-06	7.084248473631806e-06
13.71261	13.70254	2.7959183673469385	0.3046379391077398	0.304003107482171	0.00015323757628165523	0.0001442942337445406	2.4718127114983406	2.476229355350982	0.0001550745894374839	0.00014506166048957903	0.0002479001816766965	0.00024834313061387843	7.433789644040384e-06	7.447070278565364e-06
13.71261	13.70254	2.9183673469387754	0.3058108098490375	0.3047556351643055	0.00015349652802702427	0.00014935604295113485	2.5944480369522984	2.5960609534451637	0.0001541753731759363	0.0001528639274104213	0.00026019938190274784	0.0002603611426582252	7.802604347940731e-06	7.807454792705806e-06
13.71118	13.70254	3.040816326530612	0.3071509089641431	0.30700549298691904	0.0001395305246705243	0.0001460721755417666	2.7127508687813116	2.7170151361443216	0.0001464568465909702	0.00015083185722339647	0.00027206407268892907	0.00027249173965944456	8.158388283403628e-06	8.171213496430646e-06
13.71118	13.70254	3.163265306122449	0.30926398488318024	0.3098170200215605	0.00014956555536295305	0.00015155789759362464	2.8349422553739405	2.8376600151158664	0.00015412401860280482	0.000154188790243231	0.00028431874991213926	0.0002845913163289406	8.525869615454466e-06	8.534043052637994e-06
13.71118	13.70254	3.2857142857142856	0.3110766859242639	0.3113198032611853	0.000152452254771152	0.0001487996019089012	2.9554888880082633	2.9587611149401547	0.00015109573382285536	0.00015151421656250412	0.0002964084733736098	0.0002967366477725559	8.888402601308772e-06	8.898243611888918e-06
13.70974	13.70397	3.408163265306122	0.31211004821241245	0.31283712809853276	0.00014434817084096288	0.00014444576472769804	3.0770725879029817	3.0806136355332567	0.00014191997179230007	0.00014378966359823345	0.0003086022051853356	0.00030895733983885834	9.254053604560526e-06	9.264703291378364e-06
13.70974	13.70397	3.5306122448979593	0.31395592227330027	0.3141190608227485	0.00014455093378044616	0.0001419922435742516	3.1987363422207395	3.200197337087213	0.00015209803413896136	0.00014830283340885203	0.0003208039657226697	0.0003209504901300986	9.619948484566492e-06	9.624341705169805e-06
13.70974	13.70397	3.6530612244897958	0.3154596143627829	0.31553368562618134	0.00014589751559760243	0.00014282399640371318	3.3192101981150133	3.3251337772144445	0.00015308156043921116	0.00015245551422774862	0.00033288639034349744	0.0003334804710875985	9.982263407097677e-06	1.000007796668033e-05
13.70974	13.70397	3.775510204081632	0.3158944990196686	0.3161903296483338	0.00014813622030781045	0.0001486218880777708	3.440218962336354	3.4431709724995505	0.00014886616012207808	0.00015102520365589434	0.00034502246137161306	0.0003453185209607412	1.0346186276174463e-05	1.0355064509103976e-05
13.70974	13.70397	3.8979591836734695	0.3185656087513031	0.3181848006609476	0.0001525644836101915	0.0001500951333664616	3.56227707747395	3.5641879241142562	0.00015333244528242454	0.00015007112784502043	0.00035726377268819075	0.000357455413109443	1.0713266280277747e-05	1.071901252417734e-05
13.70974	13.70397	4.020408163265306	0.3196330529091134	0.3199161596397715	0.00014084886114674794	0.00014582462228694787	3.6825244132937196	3.6865453331559497	0.0001512153323007924	0.0001564746389366198	0.0003693234794196891	0.0003697267408641009	1.1074899596888196e-05	1.1086992905290849e-05
13.7083	13.70542	4.142857142857142	0.3211203857011583	0.3225395547538796	0.0001406720469290035	0.00014338788116863505	3.8047330856210717	3.8090719499449914	0.000150464485640534	0.0001516539920901918	0.0003815798902438142	0.00038201503860645785	1.144243169178352e-05	1.1455480615716506e-05
13.7083	13.70686	4.26530612244898	0.32225599359829243	0.3224645746406232	0.00014243310685663262	0.00014004108585268147	3.924718425783982	3.9298123490311747	0.00015098152858027803	0.00015055104282587223	0.0003936133212099069	0.00039412419506881704	1.1803277493391035e-05	1.1818596980656762e-05
13.7083	13.7083	4.387755102040816	0.3239337304355151	0.3227290499491995	0.00014497921621776144	0.00014535667790429728	4.046949386003049	4.0529543841892774	0.0001557528331351838	0.00015888956748588178	0.0004058719673054908	0.00040647421363847934	1.2170877361753168e-05	1.2188937292130903e-05
13.7083	13.7083	4.5102040816326525	0.32407960083766796	0.32393236716072865	0.00014288073403051203	0.0001442727138070023	4.168376617100051	4.170874227300977	0.00014706483245086787	0.0001489699939134847	0.00041805000672952075	0.00041830049416317086	1.2536058422070616e-05	1.2543570000200572e-05
13.70974	13.70686	4.63265306122449	0.3261213320428795	0.32546241252061314	0.000140605897586253	0.00014609420920305743	4.290023088662947	4.294293724013063	0.00015328496740744254	0.0001559196029128486	0.0004302500339647926	0.0004306783395861061	1.2901900659691232e-05	1.2914744552284381e-05
13.70974	13.70686	4.755102040816326	0.32703836154924876	0.3259831845886074	0.00015028282638900945	0.00013941805601411857	4.408986369108649	4.413841493198596	0.0001609950780623401	0.0001508159831902663	0.0004421809616997943	0.00044266788618981006	1.3259673610500026e-05	1.32742737834654e-05
13.70974	13.70686	4.877551020408163	0.32807944793074384	0.3278776843927889	0.0001387518158879491	0.00013929106226596682	4.5302362065790645	4.535767245566229	0.00014638261125375738	0.0001419745792585913	0.0004543412101673919	0.00045489592273254725	1.362432060045029e-05	1.3640954266900176e-05
13.70974	13.7083	5.0	0.32948498536604365	0.32899147988267874	0.00014511345106386835	0.00013792964514337594	4.651986839610293	4.6530320968298655	0.00015482058761343362	0.00014833780700693235	0.00046655168384417746	0.00046665651357234635	1.399047631951725e-05	1.3993619136369851e-05
