Repository: moncapiten/PID

FOLDER: IV-T_dependendence_YYYYMMDD_HHMMSS contain the files for each data pull at each temperature, both forward and reverse in voltage( description of the columns is present inside each file)
    each folder also contains a log.txt file with timestamped logs from the program to follow the progress live and be able to reference in case the need should arise

FILE: IV_T[TT.TT]_V[MIN]_[MAX]_[n]Pull_T[DIR]
    - TT.TT is temperature at which the specific measurement was taken
    - MIN and MAX are the extremes of the applied voltage
    - n is the pull number 0-indexed
    - DIR can be either Go or Return, if we are in the increasing or decreasing temperature arm

File: Data/IV-T_dependence_20250408_110423/IV_T52.00_V-1.00_5.00_0Pull_TGo.txt
# IV Measurement - T = 52.00 C - Pull number 0
# Td_go[C]	Td_return[C]	Vcc	Vd_go[V]	Vd_return[V]	ErrVd_go[V]	ErrVd_return[V]	Vr_go[V]	Vr_return[V]	ErrVr_go[V]	ErrVr_return[V]	Id_go[A]	Id_return[A]	ErrId_go[A]	ErrId_return[A]
#  - T Go Leg
51.16274	51.51506	-1.0	-0.8113015382570036	-0.8116482644772616	0.00041683181980354525	0.000444464064476014	-0.20657340179632028	-0.2057032638212496	0.00042044783761526383	0.00044887515261907303	-2.0717420699661046e-05	-2.0630153828226816e-05	6.226818965738671e-07	6.202714607275678e-07
51.16274	51.50895	-0.8775510204081632	-0.7181975953432749	-0.7160399860024497	0.0005021623544452907	0.00046897995326507675	-0.17869987594578038	-0.1790783154647574	0.0005060479066247116	0.00047114454309159297	-1.7921961282296697e-05	-1.7959915300848198e-05	5.398162480863316e-07	5.406321595699397e-07
51.16274	51.49673	-0.7551020408163265	-0.6198409546836211	-0.6183931568557155	0.0004971471737213145	0.0004461934823070163	-0.1512075167860657	-0.15304695310909386	0.0005028491995616621	0.00045024116005146084	-1.5164729393848731e-05	-1.534920801415042e-05	4.575320320231924e-07	4.624857694490096e-07
51.16878	51.49673	-0.6326530612244898	-0.5231316044099698	-0.5223281817677755	0.0005167259353744303	0.000458053374496904	-0.1258648042136784	-0.12756005241966453	0.0005272865877095548	0.0004626601224120442	-1.2623087374754629e-05	-1.2793105247183284e-05	3.822041177815833e-07	3.864223077303806e-07
51.16878	51.49063	-0.5102040816326531	-0.4243241750677618	-0.4219838871310691	0.000454179318241637	0.00043049155872740405	-0.10387301368786489	-0.10435288593373739	0.0004599311780100681	0.00043337054116653366	-1.0417512154033185e-05	-1.046563894631806e-05	3.157766872599594e-07	3.168280552026868e-07
51.17483	51.49063	-0.3877551020408163	-0.32676459616325243	-0.32257934258353416	0.0005138266822375328	0.00043134693084329333	-0.07953689772502592	-0.08252120259660739	0.0005176914760961212	0.0004340125905355386	-7.976822557920561e-06	-8.276121010591453e-06	2.4477054641873773e-07	2.5196395409137467e-07
51.18087	51.48452	-0.26530612244897966	-0.22350062069108628	-0.22064819544424313	0.0004533717960431174	0.0004956023206818923	-0.059787539393635514	-0.059128454118699506	0.00045350974758549486	0.0004998304838140147	-5.9961427533482615e-06	-5.930042535222094e-06	1.8546947914316675e-07	1.8475448514517e-07
51.18087	51.47842	-0.1428571428571429	-0.1242169534202422	-0.12174260965993451	0.0004500681535012648	0.0004255464114720029	-0.03739092531379562	-0.037075710675096005	0.00045791463805041173	0.0004325956911317745	-3.7499674369467073e-06	-3.718354294964999e-06	1.2146647757148603e-07	1.1964539756906743e-07
51.18087	51.47842	-0.020408163265306145	-0.026979561591326928	-0.026649194752155197	0.0004551726620095681	0.0005078979901337356	-0.012249259387555458	-0.011485102160834215	0.0004556381872582519	0.0005144677085886524	-1.2284885555666892e-06	-1.1518505827734646e-06	5.869617281887451e-08	6.209053605739176e-08
51.1869	51.47232	0.1020408163265305	0.0653736711514065	0.06329785817083455	0.00037076051991981297	0.00047498253520429135	0.021752530484143648	0.023071611115320134	0.00037318303528367173	0.0004757367797801784	2.181579629339449e-06	2.313871338413412e-06	7.536847439265376e-08	8.420719800148311e-08
51.1869	51.47232	0.22448979591836737	0.12211453067854224	0.12314289465960214	0.00038478620313930906	0.00035202956243486454	0.0838484510646617	0.0863547031535347	0.00038966700898303037	0.0003551929548841388	8.409231878915024e-06	8.66058601479638e-06	2.551775959000604e-07	2.621363822902503e-07
51.19293	51.47232	0.346938775510204	0.15247193399090886	0.15337805729040363	0.0003012265949639005	0.0002716477533320973	0.17439192382789684	0.17743445093014384	0.0003011054801157792	0.0002744300568137751	1.7489913130869205e-05	1.779505074016085e-05	5.253380246447954e-07	5.343288230545021e-07
51.19293	51.46621	0.46938775510204067	0.17179044656512543	0.17051396694005547	0.00020170401481136075	0.00021224347096653813	0.27959037736318887	0.28360993265011775	0.00019595635712778238	0.0002112158065293677	2.8040354765137788e-05	2.8443479355141686e-05	8.410746920514444e-07	8.531965445324986e-07
51.19293	51.46011	0.5918367346938775	0.1840017538803247	0.18178370517492023	0.00020262821685405096	0.00022914020698457932	0.38816431079767544	0.3915293291570812	0.00019869654114943618	0.0002244935139161401	3.892932612553159e-05	3.926680665500764e-05	1.1675423023772337e-06	1.1777074763092532e-06
51.19895	51.45401	0.7142857142857142	0.19281577917200943	0.19090946659558775	0.00022333010665635483	0.00024162001506597004	0.5022283457113935	0.5076447618928027	0.00022426019104638162	0.0002384755286332588	5.0368904393881605e-05	5.0912121341169666e-05	1.5105778788320496e-06	1.5268871844837094e-06
51.19895	51.4418	0.8367346938775511	0.2004842023883231	0.19939085346613727	0.0001518220472685679	0.00016580197087822014	0.6163192182754003	0.6208013612695299	0.00014964696400907298	0.00016330349951630818	6.18111742328152e-05	6.2260692134142e-05	1.8535901052263549e-06	1.867080854762182e-06
51.20498	51.4418	0.9591836734693877	0.20681251914630283	0.20556785152439902	0.00015512917363735504	0.00016432369166149706	0.7340248232484985	0.7377373512842474	0.00014680060579242788	0.00015740584395321528	7.361596863388812e-05	7.398830120191028e-05	2.20756836321941e-06	2.2187405514656876e-06
51.20498	51.43569	1.0816326530612246	0.21121544453985047	0.2117930186246783	0.0001833017963403632	0.00017972286812938386	0.8513315223331086	0.8530536028411189	0.00018071315843993269	0.0001764890196651056	8.538075642694902e-05	8.555346533357927e-05	2.5603736614430462e-06	2.5655495896363026e-06
51.19895	51.42959	1.204081632653061	0.21631409224098608	0.21563336369817998	0.00017363935866260795	0.00015861212883725746	0.9686605068624408	0.9716730127654996	0.00017144741780091482	0.00015592981966501828	9.714777924605764e-05	9.744990600396144e-05	2.9132175272028204e-06	2.9222684908640666e-06
51.19895	51.42959	1.3265306122448979	0.22034166038487907	0.219046549338586	0.00016969081844732026	0.0001637912156253076	1.086634022421376	1.089004727655672	0.00016806917871689186	0.0001587412584400797	0.00010897944262575228	0.00010921720265326167	3.2680058954584373e-06	3.2751308207217417e-06
51.19895	51.42349	1.4489795918367347	0.2237816570969445	0.2230291247809637	0.00016674955816001801	0.00015897036733435158	1.2041149288873165	1.2080207713030584	0.00016072681346903823	0.00015222199695371285	0.00012076170182402132	0.0001211534220542632	3.621312462753295e-06	3.633055162160408e-06
51.19895	51.41739	1.5714285714285712	0.22824092528116524	0.22649593719681738	0.0001586782622532411	0.00016105462416284204	1.3239810978046271	1.326291306634331	0.000151838926114647	0.00015556337916339887	0.0001327831810053783	0.00013301487379744568	3.981793347673872e-06	3.988742503479545e-06
51.21103	51.41129	1.693877551020408	0.23047124647307166	0.229671004174519	0.00015643742692216637	0.0001725080878819352	1.4438495396228936	1.447112670739818	0.00015374861135100044	0.00017077849365938796	0.00014480488813788925	0.00014513215030988047	4.3422860833290405e-06	4.3521060063714445e-06
51.21708	51.4052	1.816326530612245	0.2335313439439499	0.23311100088479136	0.00015608506117557189	0.00015723980137678155	1.5644007199756125	1.5665940316870042	0.0001524625403714559	0.00015707979387468262	0.00015689506769387348	0.00015711503677534892	4.704831309903657e-06	4.711429005256693e-06
51.21708	51.3991	1.9387755102040813	0.23727126110912033	0.2361506486965732	0.00016113144074225507	0.0001558692375072501	1.684537526803602	1.687315327350741	0.0001540059075203812	0.00015130377008317484	0.00016894368937956094	0.00016922227733935825	5.066131570353856e-06	5.074484720595498e-06
51.22313	51.3991	2.061224489795918	0.239218926353808	0.23934707471759054	0.00015833006811410565	0.0001526663073454945	1.8045906403523393	1.8060161565077713	0.0001526205359927448	0.00014669035422844388	0.0001809839173956814	0.00018112688361325558	5.427179472665528e-06	5.4314649347032335e-06
51.22918	51.3991	2.183673469387755	0.24271754388109026	0.24215042156924851	0.00015339133948648123	0.0001505375791380214	1.9241666106596973	1.9257240348197566	0.000149722752238535	0.00014844915121893946	0.0001929762923136794	0.0001931324876962949	5.786792263131371e-06	5.791475742644154e-06
51.22918	51.39302	2.306122448979592	0.24475291313628084	0.24356095654898982	0.0001506360402393138	0.0001493509732512931	2.0436857244893374	2.044937485618272	0.00014565049396156522	0.00014575722595460295	0.0002049629650475717	0.00020508850522698544	6.146234041636957e-06	6.149998625058851e-06
51.22918	51.38694	2.4285714285714284	0.24627023797371742	0.24609164897761732	0.0001485828494160927	0.00014649838756089237	2.1642796604346892	2.1677465666694946	0.00014358024736579097	0.000142114139910028	0.00021705743259800312	0.00021740513154843994	6.508908952929973e-06	6.519335039621037e-06
51.22918	51.38086	2.5510204081632653	0.24969205768804434	0.24925399205707058	0.00014864028196816695	0.00015236125002373853	2.283539507035662	2.2865019782947678	0.00014310141610446956	0.00015078779046542818	0.0002290181032028545	0.00022931521194411472	6.8675721977275996e-06	6.8764832189700594e-06
51.23523	51.37478	2.673469387755102	0.2523181793523801	0.25161791053706045	0.00015778851630389776	0.00015301341117271843	2.404149818213213	2.4066760832480862	0.0001581091254438143	0.00014946728015847275	0.0002411142130391348	0.00024136757429025035	7.230300178001346e-06	7.237895847122724e-06
51.24128	51.37478	2.7959183673469385	0.2523331753750313	0.25171288534718494	0.00015870337855852389	0.0001497357998709635	2.524274344045406	2.527870429143139	0.00015530652194673008	0.0001514966597840993	0.0002531616030533955	0.0002535222574609506	7.591563397501896e-06	7.602377531617891e-06
51.24733	51.37478	2.9183673469387754	0.2551919626022706	0.2544426158946379	0.00015958953744698835	0.00014918111671779796	2.641163484937096	2.6459349149820177	0.000157192003501969	0.00014350487571786018	0.0002648845135831006	0.00026536304432674937	7.943097538209616e-06	7.957444592196026e-06
51.25338	51.3687	3.040816326530612	0.2573036752465213	0.2577158386569657	0.00015460642858865255	0.00015188960837772577	2.7642773180975557	2.7663710165230095	0.00015022395432125787	0.0001502119762734159	0.0002772317037506324	0.0002774416825316427	8.313350270304045e-06	8.319646883563318e-06
51.25338	51.36262	3.163265306122449	0.2587701044918402	0.26031787579941884	0.00015478275458004703	0.00014987973604947997	2.887280623321253	2.889411618864381	0.0001544281475382392	0.00015323926057763095	0.000289567808978162	0.00028978152831856194	8.68327275155658e-06	8.689681323454687e-06
51.25338	51.35654	3.2857142857142856	0.26107812870534336	0.2609440733513398	0.00015478532354077797	0.0001431791547003979	3.004477700068439	3.0078841116427277	0.00015631074833926564	0.00014433595431820263	0.00030132160265454206	0.0003016632345444517	9.035733104944762e-06	9.045975590582006e-06
51.25338	51.35046	3.408163265306122	0.2625572818486693	0.2622028304041857	0.00014710616712603698	0.0001425105627786493	3.123895835701074	3.1295487759642806	0.00015163772459870342	0.0001474744545581785	0.0003132981481998871	0.0003138650863468339	9.394872033199714e-06	9.411872098339226e-06
51.25945	51.34438	3.5306122448979593	0.26459992190373854	0.2648125927704288	0.00014228461517331692	0.0001512938395987156	3.2458438758834323	3.2505220614810404	0.00014416144602178932	0.00015331197218262387	0.00032552842000636167	0.0003259975991857427	9.761619129650522e-06	9.775689772912577e-06
51.26551	51.34438	3.6530612244897958	0.26622358217443104	0.26556966470185145	0.00014378936382503066	0.00014093483137378134	3.369938377692928	3.3716395360920584	0.00014621233909899582	0.0001433659595187492	0.00033797396225984633	0.0003381445728705304	1.0134823035882268e-05	1.0139938715656863e-05
51.27158	51.33831	3.775510204081632	0.26748415692699196	0.2670142815505869	0.0001493709131637337	0.0001441512386564932	3.4887538292783153	3.4933587832056743	0.0001506217108175836	0.00014587679571981393	0.00034989006411376145	0.0003503518988271662	1.0492150997711966e-05	1.0505999330015222e-05
51.27764	51.33224	3.8979591836734695	0.26942364252321793	0.2690723720532361	0.0001502646381940268	0.00015192677264682785	3.609732119126693	3.613429636941273	0.00015528738515776798	0.00015344456404710308	0.00036202307884130913	0.0003623939060215899	1.0855983548350025e-05	1.0867103254257652e-05
51.27764	51.33224	4.020408163265306	0.27138266839138336	0.2706333216837506	0.00014497369191934719	0.00014637623973853201	3.730657189993638	3.7339617129267078	0.00014762438339148453	0.00015393116680029108	0.00037415075619232156	0.0003744821695844657	1.1219654347966659e-05	1.122959327191485e-05
51.27764	51.32616	4.142857142857142	0.2730808543504031	0.2725010081412222	0.00014798553386915909	0.00014677464581593557	3.852874959301847	3.857332085278606	0.00015326918593561566	0.00015189340247189625	0.0003864080793603297	0.00038685508828388386	1.1587214661674142e-05	1.1600618907573309e-05
51.27764	51.32616	4.26530612244898	0.2738642829276977	0.2741878334770213	0.0001409583594831809	0.0001411665418679103	3.9713074232406314	3.9783813311199445	0.00014876448063421143	0.0001462911751815393	0.0003982857710601375	0.0003989952192478131	1.194338967661384e-05	1.1964663549281543e-05
51.2837	51.32009	4.387755102040816	0.27468043009986776	0.2750953200598852	0.00014199234941990522	0.00014472883699187235	4.094891123178968	4.099529736375313	0.00014561315162745368	0.0001452472140961232	0.0004106800845631299	0.00041114529499301105	1.2315056826921146e-05	1.2329007021278524e-05
51.28976	51.31402	4.5102040816326525	0.2777559780181567	0.2765349382344034	0.0001443811371126128	0.00014849597165363836	4.214302890838987	4.218706798758874	0.0001501914035524931	0.00015066551561157814	0.00042265599145913015	0.00042309766309887414	1.2674178186235724e-05	1.268742262419409e-05
51.29581	51.31402	4.63265306122449	0.2781195179612168	0.2778609501767153	0.0001451627455196494	0.00014282018134125334	4.334266852460264	4.339499961621608	0.00015283110578733581	0.00014981819124923584	0.0004346872783532508	0.000435212111284887	1.3034959992301902e-05	1.3050697775325014e-05
51.30187	51.30795	4.755102040816326	0.2794986976202013	0.27881615137710586	0.00014511499442683862	0.00014341987211345555	4.456250371429289	4.460855325344166	0.00014927613214388836	0.00015151865085118882	0.0004469211083571647	0.00044738294306931765	1.3401814740370379e-05	1.3415664004653664e-05
51.30187	51.30795	4.877551020408163	0.28132457599897265	0.2804807090557544	0.00014504835508898748	0.0001443583350407217	4.578233435539361	4.579932319662984	0.00015015410928954925	0.00014966092532308053	0.0004591548927428905	0.00045932527526456566	1.3768668643416042e-05	1.3773777840608062e-05
51.30187	51.30795	5.0	0.28253425613387506	0.2820266634992558	0.00014136265719492068	0.00014098407084558708	4.698148273110691	4.700364327581437	0.00014628831876411076	0.00015076876219825876	0.0004711812529446085	0.0004714035029166019	1.4129302033981086e-05	1.4135967105405552e-05

File: Data/IV-T_dependence_20250408_110423/IV_T53.00_V-1.00_5.00_1Pull_TReturn.txt
# IV Measurement - T = 53.00 C - Pull number 1
# Td_go[C]	Td_return[C]	Vcc	Vd_go[V]	Vd_return[V]	ErrVd_go[V]	ErrVd_return[V]	Vr_go[V]	Vr_return[V]	ErrVr_go[V]	ErrVr_return[V]	Id_go[A]	Id_return[A]	ErrId_go[A]	ErrId_return[A]
#  - T Return Leg
52.51367	52.69244	-1.0	-0.8221927405257463	-0.8189077027152605	0.00047678444980277625	0.00043657479827228346	-0.19717245479161072	-0.19857113449624503	0.00048536935170046956	0.00044043415284742457	-1.9774591795367638e-05	-1.9914866562656206e-05	5.94974589936477e-07	5.98817718444219e-07
52.51367	52.69244	-0.8775510204081632	-0.7269952621865674	-0.7240069636414427	0.0004917790329332959	0.0004403650615199913	-0.1717078410282784	-0.17106558550343942	0.0004946520176431308	0.0004443877289323953	-1.7220724203016587e-05	-1.7156311854722638e-05	5.187746462103489e-07	5.163925242336475e-07
52.51367	52.69244	-0.7551020408163265	-0.6261033846479505	-0.6232296013887944	0.0004336950260562155	0.0004787765702312215	-0.14597713894059908	-0.1458688834041006	0.0004392378699210017	0.0004864972382736596	-1.4640170388185646e-05	-1.4629313349122515e-05	4.4121880873125164e-07	4.413936212766298e-07
52.51367	52.69244	-0.6326530612244898	-0.529179546419673	-0.526652489390476	0.0004793893140195635	0.000501590783344616	-0.12182159940111262	-0.12190529273571073	0.0004851891924389375	0.0005059342207583157	-1.2217590953877506e-05	-1.2225984628995158e-05	3.6958575622005993e-07	3.701147546329726e-07
52.52639	52.69244	-0.5102040816326531	-0.42716478529784796	-0.42652404614820444	0.0004795547643756459	0.0005158699387192972	-0.10018231870923888	-0.09936221689709146	0.0004844799905154569	0.0005219408530599577	-1.004736924172489e-05	-9.965120539273038e-06	3.051828879882478e-07	3.0337384763550603e-07
52.53275	52.69244	-0.3877551020408163	-0.32840597900038015	-0.3258280261698301	0.0005269589451232444	0.0004351416252098353	-0.07963787557721086	-0.07837110281254815	0.0005299668288186219	0.00043840294617924916	-7.986949711885554e-06	-7.859904002863119e-06	2.453310980839925e-07	2.397605739664704e-07
52.53275	52.68604	-0.26530612244897966	-0.22725962372994415	-0.22372828761006047	0.0004645957444443955	0.00043558471663372657	-0.05855715611349996	-0.057572849490462985	0.00047038482900202796	0.0004380497873735281	-5.872746576421618e-06	-5.774029634987763e-06	1.8231503312190674e-07	1.7863218057242047e-07
52.53275	52.67323	-0.1428571428571429	-0.12294501802160598	-0.12298364417440912	0.00043092609331362374	0.0004988412714764115	-0.038304273956454006	-0.035140301261898245	0.0004389748847881509	0.0005051664107654264	-3.84156794267917e-06	-3.5242504525020806e-06	1.2332296112242312e-07	1.1719808042803655e-07
52.53275	52.66683	-0.020408163265306145	-0.02763756885021552	-0.026447430028103087	0.0004366361903283635	0.00045427832141221137	-0.012904250461662888	-0.011768476771688675	0.00043691666239947883	0.0004587906606208273	-1.2941781628385205e-06	-1.1802704615072385e-06	5.85335758130163e-08	5.80499388661952e-08
52.52639	52.66683	0.1020408163265305	0.06500695019150182	0.06726589648359416	0.0004118152577493478	0.0004722505280740258	0.01866406375795679	0.022496673796860007	0.00041482958190902283	0.000472139769141501	1.8718346964152832e-06	2.2562103898164686e-06	6.986779358940605e-08	8.258087388231769e-08
52.53275	52.66683	0.22448979591836737	0.12406901229026378	0.12460932354432172	0.0003020148173230369	0.00040748703224435193	0.08032696221629565	0.08551094681723832	0.00030812392129837243	0.0004134789415652073	8.056058792126732e-06	8.575964980166315e-06	2.4354517192424004e-07	2.604890482878612e-07
52.53275	52.66683	0.346938775510204	0.15167850806340968	0.15207658430283094	0.00027841657188225203	0.0003391254382386436	0.174105819914061	0.17853565459902782	0.00028149283516004154	0.00034568497182910197	1.746121952803741e-05	1.7905491384919048e-05	5.243694398023822e-07	5.380493989656504e-07
52.53275	52.66683	0.46938775510204067	0.16940562453865082	0.17102428594124752	0.0002745923684181641	0.0002564205897569806	0.2796117555569747	0.2834202580371666	0.00027207269398630434	0.0002543319363681248	2.804249880222392e-05	2.842445672822852e-05	8.41351938688777e-07	8.52744677699976e-07
52.53911	52.66683	0.5918367346938775	0.18107980096017	0.18238354671127133	0.00026265029210185287	0.0002649010675324368	0.38921229714675615	0.3907074058342928	0.0002617572654176231	0.00026142242966038933	3.903442956040078e-05	3.918437527171726e-05	1.170818307325262e-06	1.175312848038778e-06
52.53911	52.66683	0.7142857142857142	0.1912125695809589	0.19210233203375388	0.00021358085901904188	0.00019668967456110324	0.5007623474439077	0.5064262042316002	0.0002155725048515693	0.0001927219768144723	5.022187819114509e-05	5.078991116554009e-05	1.5061567409326352e-06	1.5231577845025534e-06
52.53911	52.66683	0.8367346938775511	0.19846609873791446	0.19835340390557543	0.00017949930100328998	0.00015981738823095344	0.6169200819749392	0.6186266977579791	0.00018230042215781604	0.00015765516795201773	6.187143536003802e-05	6.204259329635734e-05	1.855426474118614e-06	1.860536085362005e-06
52.53911	52.66044	0.9591836734693877	0.20618995925226366	0.20481759369662622	0.00015971268577455748	0.0001607427529991302	0.7339311224010615	0.7382608889385295	0.00015227135341106188	0.00015517953496545437	7.360657129686706e-05	7.404080723483397e-05	2.207290299725248e-06	2.2203134317884342e-06
52.53911	52.66044	1.0816326530612246	0.2104492841101422	0.21068149524835209	0.0001587865153616989	0.0001677261103894133	0.849116376343025	0.8541557169590581	0.0001583134885725919	0.00016560083253462548	8.515859756724752e-05	8.566399728804113e-05	2.553697004078725e-06	2.5688567363728985e-06
52.53911	52.66044	1.204081632653061	0.21560700705230815	0.21556519995843443	0.00015519955276185803	0.0001658325498257058	0.9671617590214958	0.9705445170467182	0.00015722127486413824	0.00016419680154647798	9.699746856097642e-05	9.733672821649967e-05	2.9087021607841183e-06	2.9188792412814835e-06
52.53911	52.65405	1.3265306122448979	0.21959322252768088	0.2197100097346706	0.00015629094451387955	0.00015429549526985937	1.0851921314787978	1.0884002239106643	0.00015470658886730358	0.00015291885500075202	0.00010883483416696397	0.00010915657646280857	3.263662938553615e-06	3.273310058957352e-06
52.53911	52.65405	1.4489795918367347	0.22225842473478605	0.22271102732957826	0.00015915970808372086	0.00016732202966696644	1.203112428980862	1.2071902048177963	0.00015486120631289397	0.00016001140439780888	0.00012066116026284845	0.00012107012384091829	3.6182949837593086e-06	3.6305606928690704e-06
52.53911	52.64765	1.5714285714285712	0.22598925340089057	0.22607059546267888	0.0001563252530320225	0.00016507529442541372	1.3226929479152323	1.3288953525865848	0.00015220870687127566	0.00016248735236659817	0.00013265399136648605	0.00013327603576236935	3.977919513357727e-06	3.996576668783908e-06
52.53911	52.64126	1.693877551020408	0.23010452555577485	0.23040035618528343	0.00015930709996620187	0.00015958492240083293	1.4429980507114237	1.4485272703737209	0.00016027983901453056	0.00015702994111239254	0.00014471949159677302	0.00014527402170030296	4.339727693442069e-06	4.35635506257117e-06
52.54549	52.64126	1.816326530612245	0.23256887194563725	0.23285606849990745	0.00015490557948592205	0.00015079437495947435	1.5618485272655165	1.5669442699298588	0.0001533468905454257	0.00015118280071772355	0.00015663910613434123	0.00015715016246413185	4.697156130453962e-06	4.7124803721040255e-06
52.54549	52.64126	1.9387755102040813	0.23567986447015943	0.23624380580700421	0.0001542354410415769	0.0001450417579632992	1.6837201519520866	1.6879302915636705	0.000151575229422483	0.00013871673742408354	0.0001688617141662909	0.00016928395261896204	5.063672656460941e-06	5.076330550056101e-06
52.54549	52.64126	2.061224489795918	0.23942432695545524	0.23906987497741045	0.0001504404459869721	0.0001511536443391466	1.8027662161980846	1.8057782672450737	0.00014564007053697746	0.000146498573892337	0.00018080094435844797	0.00018110302549845288	5.421690757712111e-06	5.430749452871841e-06
52.55186	52.64126	2.183673469387755	0.24203590648718828	0.2419263900796219	0.00015617258209705396	0.00015051438674875382	1.919693564751396	1.9265154830593696	0.00015742643446505194	0.00014718325183775364	0.0001925276867667632	0.00019321186270778956	5.77334205211845e-06	5.793855625406211e-06
52.55186	52.64126	2.306122448979592	0.24315197411304715	0.24272481467995147	0.00015683605755688028	0.0001508329679622589	2.044365732992908	2.0461101026324995	0.0001551522330397206	0.00014920110193446365	0.00020503116367394524	0.00020520610797638146	6.148281443382089e-06	6.153525994490554e-06
52.55823	52.64126	2.4285714285714284	0.2448669737944334	0.24587307058685243	0.00015578099962152672	0.00015040306995723094	2.164500265662708	2.1668100198395988	0.00015259074862304826	0.00014715424919635572	0.00021707955728238974	0.000217311204476943	6.509574465109435e-06	6.51651958398259e-06
52.5646	52.63486	2.5510204081632653	0.2485519055417445	0.2485755356383249	0.00015571964836620384	0.00014621234612558756	2.282351424714002	2.2862900163451516	0.00015161690835580491	0.00014398092649008532	0.00022889894942473192	0.00022929395410140925	6.864000984484661e-06	6.875844294829326e-06
52.5646	52.62845	2.673469387755102	0.2508440248832712	0.2509671740389828	0.00015802487944219622	0.00015287309118099717	2.4031905286263697	2.4069512713025305	0.00015872326833127028	0.0001535841071377997	0.00024101800507736132	0.00024139517313233682	7.2274153358269115e-06	7.238724317563268e-06
52.5646	52.62206	2.7959183673469385	0.2526258250291947	0.25237816344298497	0.0001470722999692398	0.0001415545684613324	2.5218731635203695	2.525399655774697	0.00014624203705772355	0.00014182774372215653	0.00025292078663327345	0.0002532744615158657	7.584340247343e-06	7.594945020843416e-06
52.5646	52.61566	2.9183673469387754	0.25419768085800115	0.2545016911353852	0.0001528331789186767	0.00014947113901206	2.6416096970094696	2.6461555205980924	0.000148566358856737	0.00014647210005282134	0.00026492926456819473	0.0002653851690500544	7.944437812115633e-06	7.958108588098876e-06
52.5646	52.61566	3.040816326530612	0.25568228710047297	0.25785080286082673	0.00014869146644594657	0.00015036653888252286	2.7648577133160828	2.7679102464755916	0.00014742293897044404	0.00015199421240327002	0.0002772899120766305	0.00027759605320184453	8.315095254063452e-06	8.324276308826949e-06
52.5646	52.61566	3.163265306122449	0.2589327886163596	0.25906093644628825	0.00014478703313601984	0.00014486728346146556	2.885820538176528	2.8898851231139786	0.00014599670389639746	0.000144925885875502	0.00028942137580749455	0.0002898290164591293	8.678880204793477e-06	8.69110391196456e-06
52.5646	52.61566	3.2857142857142856	0.2607677564789557	0.26098997026915116	0.00014841944615578544	0.0001530442929757428	3.003967353643261	3.0061970526750468	0.0001516371406674558	0.00015380489969213192	0.00030127041958111136	0.00030149403797763983	9.034197481183004e-06	9.040903476406895e-06
52.5646	52.61566	3.408163265306122	0.26205014362810036	0.2622814459168724	0.00014660912023078658	0.000151788274785279	3.1247341349732967	3.128952915669398	0.0001477520181402404	0.00015441453105498565	0.00031338222194095847	0.0003138053270152841	9.397392523416633e-06	9.410081219459989e-06
52.5646	52.61566	3.5306122448979593	0.26380876810265397	0.2635761025390953	0.00014715409155884675	0.00015244134688463287	3.2462587038139152	3.2495868792167055	0.00015106479958174222	0.00015577174762277851	0.0003255700234493948	0.0003259038089676768	9.762867739012823e-06	9.772877683908108e-06
52.5646	52.61566	3.6530612244897958	0.2657182616535774	0.26571462625414666	0.0001482988976377327	0.0001460290202901981	3.367586321521296	3.3720175207523995	0.00015009703164761999	0.0001511827228371652	0.000337738072562561	0.00033818248127092564	1.0127749999444e-05	1.0141076614090187e-05
52.5646	52.61566	3.775510204081632	0.2671769656751061	0.26726239756172526	0.0001518101083755114	0.00014930840941931173	3.487865498022796	3.492912570265854	0.00015625715455991497	0.00015574754550109406	0.000349800972622886	0.0003503071477550751	1.0489480246464379e-05	1.0504658807978336e-05
52.57098	52.61566	3.8979591836734695	0.2696317691406199	0.2692286942287519	0.0001441503203642162	0.0001510464207567357	3.608588612373374	3.612455336328363	0.00015083285449473725	0.00015406088141930866	0.00036190839558453256	0.00036229619259135125	1.0852543917495473e-05	1.0864173215989415e-05
52.57098	52.61566	4.020408163265306	0.27078737173462236	0.2705719743183592	0.00014264192937106187	0.00014594724529912731	3.729151619324889	3.7351629854753985	0.0001510896313685959	0.00015199686023569943	0.00037399976124008515	0.00037460264622158246	1.1215126936158182e-05	1.1233205731932676e-05
52.57736	52.60927	4.142857142857142	0.27250782451515454	0.27190571148446113	0.0001484479471850215	0.00014315441083243927	3.8516227423729377	3.85642282917052	0.00015189013677604764	0.00014766154951186428	0.000386282493468352	0.0003867638982218955	1.1583448542885096e-05	1.1597883847296728e-05
52.58373	52.60288	4.26530612244898	0.2736743333074488	0.2734571181914704	0.00014883843159276702	0.00014351768522582643	3.9722062175937785	3.9768457405004973	0.00015435328071980637	0.0001476550786943018	0.00039837591190389915	0.000398841213569401	1.1946093437754801e-05	1.1960045558881426e-05
52.58373	52.5965	4.387755102040816	0.2749894390514689	0.2745718225418785	0.00014463977736847345	0.00014855687092696454	4.096377135074679	4.0989693547850115	0.00014725997415518456	0.00015284324296939615	0.0004108291179495215	0.0004110890938506681	1.231952607919345e-05	1.2327322644683146e-05
52.59011	52.59011	4.5102040816326525	0.276593104625293	0.2763499872883715	0.00015420253388597204	0.0001493145253036391	4.213150287474221	4.218436159607285	0.0001600982785857108	0.00015520886424300517	0.0004225403958955191	0.0004230705204700918	1.2670713048989412e-05	1.2686609250679966e-05
52.59011	52.59011	4.63265306122449	0.2771429587891715	0.2773960703198304	0.00014563209331275583	0.00014895101582085448	4.335694188272538	4.340599801232938	0.00014803449540083227	0.00015729891108964993	0.00043483042706574446	0.00043532241512716255	1.3039252027759654e-05	1.3054006335388932e-05
52.59011	52.59011	4.755102040816326	0.2776391908114486	0.27847124285612757	0.00015279000453002553	0.00014676794031058852	4.456239000049611	4.459250596395892	0.00015882484499014048	0.00015130363575371138	0.0004469199679119056	0.000447222003449593	1.3401781645900026e-05	1.3410837893042066e-05
52.59011	52.59011	4.877551020408163	0.2800276482373538	0.27996766327012157	0.00014737564877405143	0.00014812941355395323	4.57763302669246	4.579724905697691	0.00015581493379864732	0.00015303038918580518	0.00045909467723322236	0.0004593044735430439	1.376686359700914e-05	1.377315443295047e-05
52.59011	52.59011	5.0	0.2820802856299496	0.2817290151599918	0.00013723014755871716	0.00015384880064681395	4.697868082315541	4.69999271089371	0.00014588215377519157	0.00015958816377605942	0.00047115315237343704	0.00047136623316555113	1.412845934142891e-05	1.413485047330148e-05
