Repository: moncapiten/PID

FOLDER: IV-T_dependendence_YYYYMMDD_HHMMSS contain the files for each data pull at each temperature, both forward and reverse in voltage( description of the columns is present inside each file)
    each folder also contains a log.txt file with timestamped logs from the program to follow the progress live and be able to reference in case the need should arise

FILE: IV_T[TT.TT]_V[MIN]_[MAX]_[n]Pull_T[DIR]
    - TT.TT is temperature at which the specific measurement was taken
    - MIN and MAX are the extremes of the applied voltage
    - n is the pull number 0-indexed
    - DIR can be either Go or Return, if we are in the increasing or decreasing temperature arm

File: Data/IV-T_dependence_20250408_124236/IV_T19.00_V-3.00_5.00_1Pull_TGo.txt
# IV Measurement - T = 19.00 C - Pull number 1
# Td_go[C]	Td_return[C]	Vcc	Vd_go[V]	Vd_return[V]	ErrVd_go[V]	ErrVd_return[V]	Vr_go[V]	Vr_return[V]	ErrVr_go[V]	ErrVr_return[V]	Id_go[A]	Id_return[A]	ErrId_go[A]	ErrId_return[A]
#  - T Go Leg
19.28196	19.18444	-3.0	-2.0908167218493343	-2.0912756910274473	0.00018474192736476241	0.00018839384157849054	-0.9274388185732796	-0.9244640656507364	0.0001986806920891862	0.00019775822580884276	-9.301362135926984e-05	-9.271528087962454e-05	2.7892671205537654e-06	2.7803203633967034e-06
19.28021	19.18618	-2.836734693877551	-2.0513035654403122	-2.051108162720918	0.00018012290986913393	0.0001942317580309235	-0.8038182758685684	-0.8004296047259158	0.0001902734242438329	0.00020390025678252734	-8.06156128641629e-05	-8.02757601771052e-05	2.4174926514639113e-06	2.4073130419443096e-06
19.28021	19.18792	-2.673469387755102	-2.0102299138235185	-2.0094837480903878	0.00018462214378609906	0.00021038595974818143	-0.6843028012259291	-0.679809741689403	0.00020056884739065394	0.00022525616181430174	-6.862930510740438e-05	-6.817869237683311e-05	2.0580826804764087e-06	2.044596681110343e-06
19.27847	19.18966	-2.510204081632653	-1.9635086681304759	-1.9611406608871773	0.00023268792319727828	0.00020659052431442829	-0.5677293299323745	-0.565028399832365	0.00023963650079676958	0.00021413137567491682	-5.693805334794649e-05	-5.6667174790127865e-05	1.7075683912183233e-06	1.6994121253551063e-06
19.27847	19.18966	-2.3469387755102042	-1.9091667185026537	-1.9063061135756991	0.0002224498212612039	0.0002692239889381531	-0.459374637011516	-0.4548283594181184	0.00023441314793605083	0.00027944299770585676	-4.607106980358199e-05	-4.561511978920052e-05	1.3817314440673397e-06	1.3681459453113975e-06
19.27847	19.18966	-2.183673469387755	-1.844748349442252	-1.8434014342368332	0.00025479260587815564	0.0002632392610166297	-0.3573014957445433	-0.35381412102922694	0.0002611436919847915	0.00027069488957210183	-3.583406837273526e-05	-3.548431662112395e-05	1.0748739767659815e-06	1.0644131294667994e-06
19.27847	19.1914	-2.020408163265306	-1.7730346413825313	-1.7715877524021808	0.00026715158477917276	0.0002684889286459436	-0.26428360849436117	-0.26325380788428565	0.00028203187879042473	0.00028389245937443676	-2.650522600485018e-05	-2.640194643308451e-05	7.953143485537819e-07	7.922259591156978e-07
19.27847	19.1914	-1.8571428571428572	-1.6915258057960034	-1.6896190387880914	0.0003414148921256191	0.0003051715056495853	-0.1852807207863036	-0.18551451635238725	0.00035097856148048553	0.00030973863798344824	-1.8581959761939984e-05	-1.8605407316456448e-05	5.583272257434069e-07	5.587837685901305e-07
19.27673	19.19314	-1.6938775510204083	-1.5923416581257297	-1.5896619143204476	0.0003784887983654885	0.0003861614318495629	-0.11803856877859525	-0.11856483624287315	0.00039170028442355435	0.0003980758431187867	-1.1838187621963219e-05	-1.1890967429833833e-05	3.571582856868355e-07	3.5880201462640994e-07
19.27499	19.19488	-1.5306122448979593	-1.4789112883770417	-1.4767536788154039	0.0003902135400728462	0.0004219201983291019	-0.07218188825756604	-0.0714068150167334	0.00039704393846196106	0.00043227158866089463	-7.239182454875743e-06	-7.161449705820219e-06	2.2070301775092877e-07	2.1908237515994516e-07
19.27151	19.19488	-1.3673469387755104	-1.3454853129481745	-1.339718660616761	0.00045252051386456953	0.00041306855302607773	-0.0383988873655674	-0.037549214352076685	0.0004650114962779274	0.00042507906289859755	-3.851056801280453e-06	-3.7658423781041704e-06	1.2454288005065428e-07	1.207052963249236e-07
19.26977	19.19662	-1.2040816326530615	-1.2022214921287326	-1.1974995626933103	0.000470749027195097	0.00043575911100123015	-0.01907664205819337	-0.01924357391612741	0.0004814459702707239	0.0004476879756183482	-1.9132125221335242e-06	-1.929954258963736e-06	7.498590482909654e-08	7.324792568664161e-08
19.26977	19.19836	-1.0408163265306123	-1.047401191002634	-1.0436021986098705	0.0004610228879789766	0.00046152356493033605	-0.01023243135956087	-0.009930407380494404	0.0004740670477814949	0.00047580578917139977	-1.0262191715535926e-06	-9.959289319521015e-07	5.663459221743065e-08	5.629396741238886e-08
19.26977	19.2001	-0.8775510204081636	-0.8860417151625286	-0.8840699653845681	0.0004602109706059166	0.0004510448769272019	-0.007511942266450104	-0.006997954783238058	0.0004752298766724616	0.0004659799919364561	-7.533790258198881e-07	-7.018307876078686e-07	5.274436969875998e-08	5.1253751717632737e-08
19.27151	19.20184	-0.7142857142857144	-0.7244468471857157	-0.7209827659532814	0.00045516796215072083	0.0004691230836579635	-0.006746421042608166	-0.006868322165679816	0.00046739951517577917	0.0004793363128076307	-6.76604256604971e-07	-6.888298230548407e-07	5.107842168798622e-08	5.232288458047418e-08
19.27151	19.20184	-0.5510204081632657	-0.5636922109595721	-0.5571871180800906	0.00045764514794375215	0.0004875094648290449	-0.005424610271147268	-0.0032463087217623476	0.0004742952073412518	0.0005041451278050581	-5.440387394591584e-07	-3.255750397916305e-07	5.028730167128384e-08	5.149509861144328e-08
19.27151	19.20358	-0.38775510204081653	-0.3972854373777339	-0.39578765281232603	0.00044977426539975204	0.0004532807107359719	-0.0050834704070028165	-0.004190136250427301	0.0004664989198537472	0.0004720007139508934	-5.098255347510597e-07	-4.2023229870898613e-07	4.9220078797336557e-08	4.898593909521396e-08
19.26977	19.20532	-0.22448979591836737	-0.23921554360631705	-0.23522796483516506	0.0004482903973192685	0.0004762357363664563	-0.006197410021452493	-0.005289974664713569	0.00046443475660506506	0.000494449714160147	-6.215434782321225e-07	-5.305360209320599e-07	5.016915557702501e-08	5.20782917994668e-08
19.26803	19.20706	-0.06122448979591866	-0.07443833785794947	-0.07088473491630587	0.00044613784594177257	0.0004515655378207552	-0.005286336064079182	-0.004820564306763536	0.00046805853001005785	0.0004672843105308128	-5.301711026054741e-07	-4.834584602109654e-07	4.956110730981995e-08	4.905550136985079e-08
19.26629	19.2088	0.1020408163265305	0.09125453411130821	0.09651904696857885	0.00044730502868992245	0.00043831949473668706	-0.005717993380617512	-0.004856952864719835	0.00047168767180731175	0.0004594601779045896	-5.734623789607373e-07	-4.87107899380186e-07	5.033457376526708e-08	4.8339374781555084e-08
19.26455	19.2088	0.2653061224489792	0.24728996752521937	0.2529725512569327	0.0004109905403569004	0.00041586810024842036	-0.0006036020767095461	0.0006131360021413568	0.000436384649858343	0.00044556672984329067	-6.053576137895358e-08	6.149192680186108e-08	4.3803015236311525e-08	4.4724291924227686e-08
19.26455	19.2088	0.4285714285714284	0.3764093579414618	0.38107902856840437	0.00034557588743955385	0.00034562543299750413	0.03381983882021265	0.03577071290139816	0.00038931519936227516	0.00038930949942843725	3.3918201604866765e-06	3.5874749675456987e-06	1.0894720956242851e-07	1.144437033137594e-07
19.26455	19.2088	0.5918367346938771	0.4515076218951237	0.4544931934614946	0.0003058314427886965	0.0003268623750179162	0.12088094169784613	0.12160598086470026	0.0003577352347210614	0.0003880082403704129	1.212325159942294e-05	1.2195966388998121e-05	3.6530556903543917e-07	3.6778442048602043e-07
19.2628	19.2088	0.7551020408163263	0.49619486032919957	0.4973036563250654	0.0002931222326694607	0.00028724644154278287	0.24023857920561964	0.24303412084232048	0.00035784948200639555	0.00034746338643311625	2.409372973679868e-05	2.4374096965431802e-05	7.233885810799828e-07	7.317353630162932e-07
19.2628	19.21053	0.9183673469387754	0.5244405513584458	0.5259419705957507	0.0002989794491078751	0.00030950422791398	0.3753060092047339	0.3796867195099807	0.0003676149084783925	0.0003785901149096551	3.763975621349252e-05	3.807910134489827e-05	1.1293039287410632e-06	1.1425076632237546e-06
19.25931	19.21227	1.0816326530612246	0.545775801039255	0.545565402297209	0.00030132028149321307	0.0003181989319111405	0.5184725890023396	0.5236083618976131	0.0003746224179655804	0.00040289747257649377	5.1998053254672515e-05	5.2513124250086555e-05	1.5597162391699303e-06	1.5752274055762812e-06
19.25931	19.21401	1.2448979591836729	0.5600983672827865	0.5594176374025873	0.00031746310537676426	0.0003203119797263796	0.6668991141816412	0.6721235808587562	0.000392103885199031	0.0003993412912634026	6.688387465466264e-05	6.7407840824266e-05	2.0060296980910864e-06	2.021753104550501e-06
19.25931	19.21575	1.408163265306122	0.5713967324075998	0.5712681301526622	0.00030715585799147364	0.00032440722980655624	0.8115598928806345	0.8224541294699452	0.00038390162185167597	0.00040704941636810426	8.139202616393886e-05	8.248461834018105e-05	2.4410032736424545e-06	2.4737999933038026e-06
19.25582	19.21575	1.5714285714285712	0.5827532663476186	0.5822683949485621	0.0003376425702945543	0.00033025319930866725	0.9713200435131745	0.9753427844136767	0.0004242855658485638	0.0004125521995584352	9.741450641993526e-05	9.781795049781132e-05	2.921475026777162e-06	2.9335549780536533e-06
19.25582	19.21575	1.7346938775510203	0.589368789277567	0.5908074985961793	0.00030365294938234646	0.000337474745475724	1.1258539109146932	1.1290692847778183	0.0003856322936733352	0.0004270371721561132	0.00011291283832260488	0.00011323531087933189	3.3861338900289435e-06	3.3958530658815786e-06
19.25582	19.21575	1.8979591836734686	0.5956316688305245	0.5964414540536911	0.0003413064187519386	0.0003315250549850733	1.278576089768483	1.2845824512228454	0.0004351133617030282	0.0004161165237021686	0.0001282294744527613	0.00012883185750906082	3.845460009204341e-06	3.863501440127197e-06
19.25408	19.21749	2.0612244897959178	0.6015846353981346	0.6022839953635964	0.0003289997263708896	0.0003446614529421576	1.4403971893852934	1.4446114225104396	0.0004130960158598879	0.0004320835536098535	0.00014445864902068933	0.0001448812980152883	4.332074157272197e-06	4.3447661144688725e-06
19.25408	19.21923	2.224489795918367	0.6073340195976308	0.6066714680514037	0.0003398095014778521	0.00034193261745337487	1.59712573125471	1.6014272967575374	0.0004190304827770385	0.0004316729988337589	0.00016017708667683382	0.00016060849430925056	4.8034080830486445e-06	4.816355423785565e-06
19.25408	19.22097	2.387755102040816	0.6119473414750642	0.6119909617413781	0.0003508134792775301	0.0003555175190487661	1.7548162920262806	1.7603546071829557	0.00043666673115542125	0.00044073944921783247	0.00017599200602008632	0.00017654744831841897	5.277647332405702e-06	5.294306182409202e-06
19.25234	19.22271	2.5510204081632653	0.6164270624234229	0.6170287210291875	0.00035427316442558513	0.0003454812317101488	1.9174352101064995	1.91948524242961	0.00043890448440844375	0.00042945852181788645	0.00019230119447462637	0.00019250679394540267	5.766696648855128e-06	5.772854627216874e-06
19.25234	19.22271	2.7142857142857135	0.620201515882245	0.6207300120744687	0.0003338371089395243	0.00034768561909174133	2.0736224731270285	2.0790238784718604	0.00041545667440804105	0.0004340754080242025	0.00020796534681847642	0.0002085070583163033	6.236388184424755e-06	6.2526448271182654e-06
19.25234	19.22271	2.8775510204081627	0.6223968427133995	0.6237296710296438	0.00036738113768913674	0.0003714754587424059	2.2312802840506283	2.237405818855655	0.00045633000299728354	0.0004595437990418986	0.0002237769816518532	0.00022439131670400712	6.710547950051171e-06	6.728971764651989e-06
19.2506	19.22271	3.040816326530612	0.6272401036048184	0.6268393008175945	0.0003425897889887633	0.00035780747432845664	2.3937677500966963	2.4022116817582324	0.00042300509424960514	0.00044451139311569345	0.00024007298667101556	0.00024091983569935136	7.199184572563933e-06	7.224591550413559e-06
19.2506	19.22446	3.204081632653061	0.629443155659763	0.6297603442600829	0.00037215591513628694	0.0003680465460482354	2.5521196681114797	2.558797395517159	0.0004517557154970323	0.0004503597131334694	0.000255954234090009	0.00025662394900382695	7.67542366163931e-06	7.695505205462237e-06
19.24886	19.22621	3.3673469387755093	0.6325768699689415	0.6330067589085022	0.00035059299206544617	0.00036431675376489517	2.711661035347773	2.7175782457654956	0.00042536489955440635	0.00044426518847633366	0.0002719547723746638	0.0002725482143983046	8.155209056013432e-06	8.173014450372496e-06
19.24711	19.22795	3.5306122448979584	0.6373083423278694	0.6378000301008583	0.0003674935154141649	0.00037698908993843554	2.872964052584591	2.879241511739741	0.0004555873775450545	0.00046659877509374703	0.0002881319880237279	0.0002887615596970957	8.640323842386901e-06	8.659208418560013e-06
19.24536	19.2297	3.6938775510204076	0.6390101611649119	0.6395459306774046	0.0003678693175525964	0.00037796568353945395	3.033018043082329	3.0374778987356312	0.0004522209410172891	0.0004649433643263353	0.00030418393772764306	0.0003046312204127601	9.121664991089768e-06	9.135083898384755e-06
19.24362	19.2297	3.8571428571428568	0.6408628541211401	0.6411873135203212	0.0003590226740392854	0.00036387422879551826	3.1935300725874693	3.2002182617925343	0.0004428022180075494	0.0004467877773648423	0.0003202818245499418	0.0003209525886864441	9.60438163339014e-06	9.624497450271352e-06
19.24362	19.2297	4.020408163265306	0.6441388034330408	0.6458606194883595	0.00036297886285752037	0.0003732730461383484	3.3587584920532962	3.3599611275673573	0.000448655432877104	0.00045512079917180414	0.0003368527220994179	0.00033697333542948124	1.0101290058854306e-05	1.0104909758484792e-05
19.24362	19.2297	4.183673469387754	0.6452544166333066	0.6476087921895499	0.00037732587091597716	0.0003809591757488506	3.518632353273452	3.520609613219745	0.000455921460101214	0.0004613280094934682	0.00035288660648615503	0.00035308490755388077	1.0582096113903033e-05	1.0588044860549663e-05
19.24362	19.23143	4.346938775510203	0.6481700069766491	0.6493265184205094	0.0003790326168222474	0.0003593512880468925	3.677472337551097	3.6826686032066225	0.00046288221989898234	0.0004409924731707864	0.0003688168024823084	0.0003693379403476705	1.105979294025773e-05	1.107541116000734e-05
19.24362	19.23316	4.5102040816326525	0.6512391929459345	0.6517558699192154	0.0003629360306415304	0.00037945058720028143	3.8416368521982878	3.8443173138148854	0.00044777353706086225	0.00046962870020327544	0.00038528100012017726	0.00038554982587653047	1.1553494059843637e-05	1.1561563988257922e-05
19.24012	19.2349	4.673469387755102	0.6538989420543483	0.6522948220555954	0.00037286726142956184	0.00036585353605008526	4.000210286887696	4.005662177854191	0.00046306893216459434	0.0004529090488585009	0.0004011844636333062	0.00040173123837671155	1.2030392983116473e-05	1.2046785089632866e-05
19.23837	19.23663	4.836734693877551	0.6547596228695431	0.6549309410677103	0.0003716494650729452	0.0003594166113188844	4.164589038327933	4.166483512708597	0.0004555836842201312	0.0004408448271706945	0.00041767014725984687	0.00041786014569337044	1.2524742255464184e-05	1.2530434390604848e-05
19.23663	19.23663	5.0	0.6567568204216574	0.6557679917866064	0.0003527299599284835	0.0003846971782074617	4.323999406559746	4.326748551311122	0.00043063469867731484	0.00047772500667365146	0.00043365754754385173	0.00043393326158972244	1.300414420006605e-05	1.3012428513108916e-05

File: Data/IV-T_dependence_20250408_124236/IV_T26.00_V-3.00_5.00_1Pull_TReturn.txt
# IV Measurement - T = 26.00 C - Pull number 1
# Td_go[C]	Td_return[C]	Vcc	Vd_go[V]	Vd_return[V]	ErrVd_go[V]	ErrVd_return[V]	Vr_go[V]	Vr_return[V]	ErrVr_go[V]	ErrVr_return[V]	Id_go[A]	Id_return[A]	ErrId_go[A]	ErrId_return[A]
#  - T Return Leg
25.70198	25.61576	-3.0	-2.0818141095865648	-2.080750300825974	0.00011639313889809703	0.0001825857950019554	-0.9365250057874577	-0.9331386089207399	0.00013827959332705082	0.0001948218606433949	-9.392488273868796e-05	-9.358525814068196e-05	2.8165560497355113e-06	2.806405615268224e-06
25.69976	25.61356	-2.836734693877551	-2.0437569306473122	-2.0416488501617094	0.00011633721278338315	0.00019585548808636382	-0.8121130150574826	-0.8073675108922083	0.0001367615698050951	0.00020479928977114873	-8.144749925358365e-05	-8.097156863827181e-05	2.4424015935916346e-06	2.428178238619315e-06
25.69755	25.61356	-2.673469387755102	-2.0040533701909267	-2.0005665693943944	0.00010894277769980031	0.00019134497907144217	-0.6907067074027622	-0.6885497841063248	0.0001360641424446242	0.00020629647831853538	-6.927155825922798e-05	-6.905523860257996e-05	2.0772884200357e-06	2.070860185156131e-06
25.69534	25.61135	-2.510204081632653	-1.9562764964490325	-1.9540988921901021	0.00011858992874506715	0.00021154631945287497	-0.5751248204167217	-0.573327228959557	0.0001353437083291382	0.00022297223681412988	-5.7679753326318495e-05	-5.749947136290814e-05	1.729693842758338e-06	1.7243794775863083e-06
25.69313	25.61135	-2.3469387755102042	-1.900842108231505	-1.899712864832248	0.0001223847376724181	0.00023708332396852537	-0.46533824336739743	-0.4640005142626269	0.00014385701172071343	0.0002497750666159117	-4.6669164914993225e-05	-4.653500293477353e-05	1.3995408508190977e-06	1.3956681979816891e-06
25.69091	25.61135	-2.183673469387755	-1.8386395154116437	-1.8359697689570238	0.00011968997802989286	0.00024284325593661833	-0.3632851142063118	-0.36013615174717317	0.0001339132241473149	0.0002503439503564375	-3.643417051512505e-05	-3.611835841411826e-05	1.0926326369573776e-06	1.0833708179753157e-06
25.6887	25.61135	-2.020408163265306	-1.7696718981011845	-1.7665545418662538	0.0001087613319579751	0.00026793743528640685	-0.2722554005005529	-0.26863156922625586	0.0001418291177575475	0.00027992794570702877	-2.730472374892718e-05	-2.694128665392196e-05	8.189092623055062e-07	8.083749886376962e-07
25.68649	25.60915	-1.8571428571428572	-1.6868711312340279	-1.6851388639912646	0.0001179216671406485	0.0003329565266377097	-0.1929313850305204	-0.1901317513540043	0.00013837627870270626	0.00034028807711603703	-1.9349251331914594e-05	-1.9068473709156988e-05	5.803912104109453e-07	5.728231399008181e-07
25.68428	25.60694	-1.6938775510204083	-1.5880150781880886	-1.5830736617023398	0.00012238900562543928	0.0003564535928604991	-0.12494281285376352	-0.12138857723379262	0.00014213692776002493	0.0003711399552206351	-1.2530620083618847e-05	-1.2174162795486172e-05	3.760255301480045e-07	3.669588172090393e-07
25.68206	25.60474	-1.5306122448979593	-1.4755221872477087	-1.4708825087361364	0.00012034739125272276	0.0003897709630611603	-0.07532175362053448	-0.07294877459223548	0.00014684876376154095	0.00039514025513855865	-7.554082200434708e-06	-7.3160941322069475e-06	2.270022336996634e-07	2.2293788740879247e-07
25.68206	25.60253	-1.3673469387755104	-1.3410696659265557	-1.3389170550444511	0.0001186574793999095	0.00037943360937673845	-0.042332016619563914	-0.041643824260492845	0.00014218177123447015	0.0003919514601972238	-4.2455136515458745e-06	-4.176494259401549e-06	1.281061469672726e-07	1.3126446711987107e-07
25.67985	25.60253	-1.2040816326530615	-1.1992654579946906	-1.1963285096517275	0.00012519090877957404	0.0004346744674285417	-0.023072083436064157	-0.022252434568584643	0.00014736586783651394	0.00044644276999412973	-2.3139187078592075e-06	-2.231715431610134e-06	7.094393800117104e-08	8.051909775628447e-08
25.67764	25.60253	-1.0408163265306123	-1.046923136004286	-1.0423407149952366	0.000124917554834166	0.0004296763501804184	-0.013909935414573776	-0.013541502801336988	0.0001554175969562468	0.00044615270047081574	-1.3950391550068976e-06	-1.3580887374723688e-06	4.464249244332883e-08	6.050322121177975e-08
25.67543	25.60253	-0.8775510204081636	-0.885338719785848	-0.8816719650351575	0.00012853345227622364	0.0004313886795805164	-0.010936547043301268	-0.00968478547016565	0.00016065067817978788	0.00044271898784387293	-1.0968355273594694e-06	-9.712953033964147e-07	3.662502281655354e-08	5.310135532345019e-08
25.67321	25.60253	-0.7142857142857144	-0.7227536599009131	-0.721240879312854	0.00012990343796596756	0.0004240645180902808	-0.009434160363512288	-0.007835799241034013	0.0001602316259136767	0.00043760345485017305	-9.461599000614069e-07	-7.858589149567759e-07	3.2607267532117345e-08	4.9814224468639603e-08
25.66877	25.60253	-0.5510204081632657	-0.5634668161493913	-0.5568226692650382	0.00013515288090622875	0.0004168676918879489	-0.007011145314969713	-0.006802368232797715	0.00017061791413322755	0.00043391223165239123	-7.031536771607375e-07	-6.822152474975143e-07	2.715504376505068e-08	4.808615228940726e-08
25.66655	25.60253	-0.38775510204081653	-0.39603940419367645	-0.39445982314665134	0.000138987622729009	0.0004030615663993607	-0.00858312630951932	-0.0076511293684750625	0.00017628583577444491	0.00042449753028086574	-8.60808976985189e-07	-7.673382176787747e-07	3.128722798336866e-08	4.8393649437467954e-08
25.66433	25.60253	-0.22448979591836737	-0.23782454887847218	-0.23344162043995323	0.00015058462877683466	0.00040733600103879666	-0.009029794095423557	-0.007973620412729766	0.00018804741322152728	0.0004263332787114363	-9.056056659736794e-07	-7.996811165108581e-07	3.306276278194192e-08	4.9022744928142803e-08
25.66433	25.60032	-0.06122448979591866	-0.07752797289734314	-0.07053255562043186	0.00015908954032258413	0.00040585208275037345	-0.008025473889338995	-0.00801637666676752	0.00019183065454666764	0.000429124216548959	-8.048815454156047e-07	-8.039691772908956e-07	3.086548014037324e-08	4.9329782133929054e-08
25.66433	25.59811	0.1020408163265305	0.09144493817457888	0.09661220402893453	0.00017761082864967953	0.0003956444874239984	-0.00840527818945623	-0.007410509646142487	0.00023266147067187685	0.00041632483814409306	-8.429724390187775e-07	-7.432062627763e-07	3.440135821416642e-08	4.73291510133431e-08
25.66213	25.5959	0.2653061224489792	0.25017193042218266	0.2522718280170844	0.00019805359945833454	0.00037454764119039286	-0.003958613605531418	-0.0005299150818731668	0.00026276170891265956	0.0003995948909372619	-3.9701269737553086e-07	-5.314563051581254e-08	2.891700329518866e-08	4.0107383695999035e-08
25.65992	25.5959	0.4285714285714284	0.3763352867424775	0.37596038617683647	0.0002233798411689037	0.0003429459559634462	0.033459593455204016	0.03643116242079622	0.00030394478123003065	0.00038895436722514	3.355690848982451e-06	3.653712006899631e-06	1.0514273108115262e-07	1.1630080588014297e-07
25.65772	25.59811	0.5918367346938771	0.4489014947123006	0.44870609199290573	0.000306186546462449	0.0003222041530523837	0.12361189223598451	0.12762962738386077	0.00036788231479900976	0.00038128142485621447	1.2397140932302127e-05	1.280008297902525e-05	3.735789752606198e-07	3.857356543000372e-07
25.65551	25.59811	0.7551020408163263	0.49262807906207967	0.4928943720726262	0.0003068082348260687	0.00030573030475404534	0.24567091472067115	0.24979781747000027	0.0003939259877849338	0.0003775579807711501	2.4638543247484822e-05	2.5052433805034626e-05	7.398905793475602e-07	7.522000636154907e-07
25.65551	25.60032	0.9183673469387754	0.5195609357451874	0.5196054701333338	0.00032862723201691025	0.00030083110265246985	0.38216204143861066	0.38638718958300955	0.00041959212570832606	0.0003725035032052345	3.8327353468920936e-05	3.875109714000698e-05	1.1500910229556682e-06	1.1626280625953776e-06
25.6533	25.59811	1.0816326530612246	0.5395774450100794	0.538331869181213	0.000331305907965403	0.0003342757895444204	0.5235878934143113	0.5305489942154167	0.00041456866214892405	0.00040949728330920773	5.2511071448632166e-05	5.3209206119287604e-05	1.5751963297506718e-06	1.5961109015372543e-06
25.65109	25.5959	1.2448979591836729	0.5534901199807376	0.5532860818379489	0.00036284666192544187	0.00033124014617008467	0.6735968568092329	0.6782204608906892	0.0004541607700084997	0.00040778022653524076	6.7555596911968e-05	6.801930206505759e-05	2.0262991222825795e-06	2.040102194639574e-06
25.64888	25.59811	1.408163265306122	0.5656305344820002	0.5663208059493282	0.0003282831815656818	0.0003255775634055578	0.8223299540038288	0.8280506676936045	0.00040799877923901947	0.0004070507888657382	8.247216467794894e-05	8.304589987900958e-05	2.4734281699565928e-06	2.490628847404855e-06
25.64888	25.59811	1.5714285714285712	0.5748617230336402	0.5751480080373538	0.00034892206904220516	0.0003576106310787141	0.9786031847860913	0.9833550569368672	0.0004390653332635312	0.00044781597157535024	9.814493880113241e-05	9.862150806708126e-05	2.9433979709682193e-06	2.9577004400025318e-06
25.64224	25.60032	1.7346938775510203	0.582804161939647	0.5836443984732063	0.00035566408842161904	0.0003325360066452834	1.1324097412566099	1.1364029149259074	0.00044314429398695297	0.0004150430877361486	0.00011357032807708453	0.00011397080683240471	3.40591911333108e-06	3.417891751227572e-06
25.64002	25.60253	1.8979591836734686	0.5895191991128969	0.5895387393848364	0.00037192535750891006	0.0003401893786168185	1.2870900678684083	1.2897241355220088	0.0004677396188403851	0.00042993930138378393	0.00012908334849748353	0.00012934752136415693	3.871101728868859e-06	3.878978896596457e-06
25.63781	25.60253	2.0612244897959178	0.5962056079447173	0.5968636152414679	0.000378720635848527	0.00037513440119909045	1.4464822420743042	1.4509157154013341	0.00047035158280826355	0.0004707297334602593	0.00014506892408728354	0.0001455135608666467	4.3504320930849e-06	4.363765028069463e-06
25.63781	25.60253	2.224489795918367	0.6004063115576908	0.6016632509108213	0.0003708192526115214	0.0003584166650218415	1.6035924074473396	1.6094227412334496	0.0004655898262637974	0.0004467295091338273	0.00016082563508648475	0.0001614103641794654	4.822898287067811e-06	4.840413839987599e-06
25.63781	25.60253	2.387755102040816	0.6060489058989132	0.6064119868759517	0.0003579539200817239	0.0003579414997847887	1.7595445116944515	1.7682636307727744	0.00044649012528529875	0.000451843604029889	0.0001764662031586051	0.00017734065096507615	5.291874820669139e-06	5.31810046770252e-06
25.63561	25.60253	2.5510204081632653	0.6095384349273618	0.6111566420989084	0.0003790189317235675	0.0003717288622100515	1.9230221963556184	1.9271982204806073	0.00047503161880903776	0.0004634037337113986	0.00019286151803787167	0.00019328033501961762	5.783527273403833e-06	5.7960764291108235e-06
25.6334	25.60253	2.7142857142857135	0.6139268164650268	0.6150333411667162	0.0003652272896283874	0.00034758674325422915	2.0800291054489084	2.0855988101989804	0.0004485137191936377	0.00043554480995566737	0.00020860787337768612	0.00020916646376481602	6.2556781358766445e-06	6.272418940143132e-06
25.6312	25.60253	2.8775510204081627	0.6170087253720182	0.617807604397234	0.00037426236295954517	0.00037331292155157853	2.2386725908231786	2.2438329226497427	0.0004639105086837642	0.00045905292735918906	0.0002245183623330838	0.00022503589636443111	6.732784399905707e-06	6.7482999624355044e-06
25.62899	25.60253	3.040816326530612	0.6216243203343966	0.620355111508188	0.0003831825260474308	0.0003694015573765442	2.3991914411471	2.404055207660977	0.0004761530557306477	0.000456429250193037	0.00024061693322105103	0.00024110472446705215	7.215528902588008e-06	7.2301431660440175e-06
25.62899	25.60253	3.204081632653061	0.6228235477215663	0.6234252063273312	0.00036509813134083063	0.0003645272795181771	2.5583957583860983	2.5671817411985947	0.0004478809325581198	0.00044924456240144286	0.0002565836684771937	0.00025746482210396097	7.694295880335005e-06	7.72071934896575e-06
25.62899	25.60474	3.3673469387755093	0.6264653120651147	0.6270424287607794	0.00038698040764276697	0.00038950293137103456	2.7187044679098156	2.7237651860181615	0.00047387838550094313	0.0004833739363945483	0.00027266116416706606	0.0002731687078545945	8.176418143955578e-06	8.191643161134597e-06
25.62899	25.60474	3.5306122448979584	0.6303460979933385	0.6308500552394056	0.00038094750620996915	0.0003558867802320481	2.880803029596483	2.8856768029244724	0.00046940587065992523	0.00043337040332108723	0.0002889181656400043	0.00028940696047783293	8.663906011666081e-06	8.678544416052301e-06
25.62899	25.60694	3.6938775510204076	0.6329190494138959	0.6326413983088346	0.0003743518711166215	0.0003824820407066103	3.0407437589778117	3.0469611745280023	0.0004625413415611449	0.0004697212947455905	0.0003049587562910251	0.00030558230614060797	9.144904351390834e-06	9.163606150626298e-06
25.62679	25.60915	3.8571428571428568	0.6348117317689037	0.6338483509197944	0.00039828644414887054	0.0003876928312820727	3.1995796451100804	3.2076428644413166	0.000490217401109113	0.000478228704821938	0.00032088854128072214	0.00032169720834834185	9.622598152059934e-06	9.646841252347066e-06
25.62458	25.60915	4.020408163265306	0.6378645584407514	0.6375909946335986	0.00037544451936332476	0.0003906371766691066	3.3645437951759	3.3704068785354693	0.0004591421815419156	0.00047831861262418785	0.0003374329350291746	0.0003380209486045	1.0118693441212037e-05	1.0136334919137213e-05
25.62238	25.61135	4.183673469387754	0.6402021202746282	0.6394427762185614	0.00039373890669350183	0.00038021649904599784	3.521554347443005	3.5290990304286667	0.0004881689410573009	0.00046765164273643517	0.0003531796557459638	0.00035393631836612844	1.0590898145718405e-05	1.0613578624795587e-05
25.62017	25.61356	4.346938775510203	0.6427400835021169	0.6421902293382384	0.00038551438851121197	0.0003869613122780767	3.6865421520098582	3.691454133158439	0.0004742343521931123	0.000472363495234272	0.0003697264218242762	0.00037021904855665823	1.1087074246924698e-05	1.1101845688140714e-05
25.62017	25.61356	4.5102040816326525	0.6448099890529156	0.644286491534909	0.00039518794617108915	0.0003826756548942394	3.847107850386721	3.8526689091914363	0.0004897503684147075	0.0004664549678267548	0.0003858296911429867	0.0003863874144209644	1.156996461885633e-05	1.1586679226813825e-05
25.62017	25.61356	4.673469387755102	0.6463700298335726	0.6458937925081637	0.0004092409931521854	0.0004015307839774706	4.007151377040297	4.014650574507265	0.0005048919273255944	0.0004931840988104665	0.00040188059141914523	0.00040263269225827554	1.2051284479436715e-05	1.2073832632861394e-05
25.62017	25.61576	4.836734693877551	0.6475783457193186	0.6475933417419699	0.00038053873442429756	0.00038769729683439387	4.1682242435024275	4.172976570477587	0.0004654076395808957	0.0004753143915689126	0.00041803472505289616	0.00041851133993356604	1.2535678393109748e-05	1.2549974261138768e-05
25.61797	25.61576	5.0	0.6494878392601118	0.6496400716213986	0.00039021394267995047	0.0003891058330104498	4.330114479694428	4.33205125308039	0.0004842230616918492	0.0004795891824981401	0.000434270833386263	0.0004344650740227049	1.3022553611212398e-05	1.3028376533341918e-05
