Repository: moncapiten/PID

FOLDER: IV-T_dependendence_YYYYMMDD_HHMMSS contain the files for each data pull at each temperature, both forward and reverse in voltage( description of the columns is present inside each file)
    each folder also contains a log.txt file with timestamped logs from the program to follow the progress live and be able to reference in case the need should arise

FILE: IV_T[TT.TT]_V[MIN]_[MAX]_[n]Pull_T[DIR]
    - TT.TT is temperature at which the specific measurement was taken
    - MIN and MAX are the extremes of the applied voltage
    - n is the pull number 0-indexed
    - DIR can be either Go or Return, if we are in the increasing or decreasing temperature arm

File: Data/IV-T_dependence_20250408_124236/IV_T29.00_V-3.00_5.00_2Pull_TReturn.txt
# IV Measurement - T = 29.00 C - Pull number 2
# Td_go[C]	Td_return[C]	Vcc	Vd_go[V]	Vd_return[V]	ErrVd_go[V]	ErrVd_return[V]	Vr_go[V]	Vr_return[V]	ErrVr_go[V]	ErrVr_return[V]	Id_go[A]	Id_return[A]	ErrId_go[A]	ErrId_return[A]
#  - T Return Leg
28.8817	28.84422	-3.0	-2.077702472830554	-2.07798648841107	0.00011502345525857934	0.00011636310856114847	-0.9391877280517648	-0.9365454742708696	0.00013810538084123628	0.00013703928686288537	-9.419192940043775e-05	-9.392693554015341e-05	2.8245637853572076e-06	2.816616996550255e-06
28.8817	28.84422	-2.836734693877551	-2.040584135794255	-2.0402092352279744	0.00011703294890029798	0.00011717678571569469	-0.8154325482117213	-0.811115517632538	0.00013549747378266698	0.0001378970828862427	-8.178041803346919e-05	-8.134745939550074e-05	2.4523839539017866e-06	2.439402392487468e-06
28.87921	28.84422	-2.673469387755102	-1.999713612120646	-1.9995722859677816	0.00010937466664215864	0.00010947180584747119	-0.694454259287905	-0.6906471213732739	0.00013598370523410278	0.00013602340311476234	-6.964740339864658e-05	-6.9265582326073e-05	2.088558579458143e-06	2.0771091969827144e-06
28.87921	28.84671	-2.510204081632653	-1.9529001181464174	-1.951437325381973	0.00011909055149865295	0.00012021766518092574	-0.5778789685736023	-0.5744780163409027	0.0001400924199004519	0.0001337184574534926	-5.795596916794728e-05	-5.76148848000103e-05	1.7379802477446056e-06	1.7277474198034266e-06
28.87921	28.84671	-2.3469387755102042	-1.8974221062171666	-1.8981700896500129	0.00011958700595899831	0.0001187639409365183	-0.4682333966322274	-0.46553974421520883	0.00014208620497069142	0.00013873914403451915	-4.695952227782844e-05	-4.668937360497531e-05	1.408245518005622e-06	1.400141620979695e-06
28.87921	28.84921	-2.183673469387755	-1.8365368912677285	-1.8356743927535355	0.00011998571066519065	0.00012072154317376944	-0.36592281943533767	-0.3641934600146175	0.0001382407433095171	0.0001389488355416823	-3.6698708197305954e-05	-3.6525269282380655e-05	1.100570105298453e-06	1.0953705149179564e-06
28.87921	28.84921	-2.020408163265306	-1.7672770787262757	-1.7662346279395507	0.00010998084819100711	0.00011159352596425048	-0.27317147884703635	-0.269897431211491	0.00014423727433788075	0.00014161482285930053	-2.7396598018958616e-05	-2.7068241020107412e-05	8.216680947949711e-07	8.11818566555222e-07
28.87921	28.84921	-1.8571428571428572	-1.6862040354362169	-1.6825268295003772	0.0001200372709995145	0.00012145918991191492	-0.1941644974422964	-0.19079493021749505	0.0001382135020750825	0.00014305059347003427	-1.9472921215755333e-05	-1.913498447673203e-05	5.840982533176442e-07	5.739793820966864e-07
28.87921	28.84921	-1.6938775510204083	-1.5863577906629596	-1.5834258408236341	0.0001222120784838245	0.00012046537486257422	-0.12604220066086827	-0.12309974245692337	0.00014437576468039268	0.00014071329566401843	-1.2640878614067624e-05	-1.2345776998989407e-05	3.7933799682742026e-07	3.7048122545482267e-07
28.87921	28.84921	-1.5306122448979593	-1.4754231226240655	-1.4710002047809692	0.00012412461978232527	0.00012435905798565308	-0.07666630555321878	-0.07463628742978567	0.0001486297380893629	0.0001424590572578816	-7.688928447820558e-06	-7.485336218010799e-06	2.3104894738524476e-07	2.2491673867610618e-07
28.87921	28.8517	-1.3673469387755104	-1.3398304490755775	-1.3380881839764844	0.00012039021622816081	0.00012088457700833654	-0.042089578807357864	-0.041538749177227295	0.00014901200374765856	0.00014791331288475029	-4.221199358876528e-06	-4.165956190675689e-06	1.2746009196643152e-07	1.2580205237077235e-07
28.87921	28.8517	-1.2040816326530615	-1.1962680711815643	-1.1943531244861245	0.00012439650859422707	0.00012954511305817318	-0.02442482276736381	-0.024040015275502504	0.00014782391988373103	0.00015331043927685302	-2.4495860763578186e-06	-2.410993408434711e-06	7.493679902857163e-08	7.391524971041425e-08
28.87921	28.8517	-1.0408163265306123	-1.043478595028688	-1.0431895807726879	0.00012279709638177304	0.00012294928992309746	-0.014854214785068919	-0.013619737799039883	0.00015243353842388536	0.00015777705588647728	-1.489741729522507e-06	-1.3659349913789874e-06	4.7216258344075934e-08	4.3910448248399464e-08
28.87921	28.8517	-0.8775510204081636	-0.8839200051668981	-0.8795057213994478	0.0001284795541018929	0.00012957793948193202	-0.011293152319408417	-0.010590402264209032	0.0001583575485707385	0.00015702354719877162	-1.1325997712775465e-06	-1.062120375509882e-06	3.7493102185429346e-08	3.5530377105437535e-08
28.87921	28.8517	-0.7142857142857144	-0.7246531560725261	-0.7200634643050606	0.00013168397974131377	0.0001350693293505455	-0.009159882696121092	-0.008900617339577144	0.00016346460108646857	0.00016615354690832168	-9.186523614603443e-07	-8.926504201762254e-07	3.2056719105802965e-08	3.153089452723418e-08
28.87921	28.85669	-0.5510204081632657	-0.5620867276802699	-0.5598664074383094	0.00013562500834792243	0.00013479704782433122	-0.008699569248416255	-0.0068610430512805465	0.00017531801303310996	0.00016595333552767247	-8.724871375404929e-07	-6.88099794532198e-07	3.1522525567055545e-08	2.650985300128548e-08
28.8767	28.85669	-0.38775510204081653	-0.3945066289141553	-0.3945111731634275	0.0001395837930719708	0.00014183230513871087	-0.00802865784521395	-0.007215831616991362	0.0001807392459247179	0.00018201579637322631	-8.052008670357989e-07	-7.2368183903233e-07	3.0192320403683666e-08	2.8357744700947834e-08
28.8767	28.8542	-0.22448979591836737	-0.23348115540876102	-0.2328722260367994	0.00014804070404075581	0.00015171220415176814	-0.008894702117722017	-0.008271095656815705	0.00018712690682502902	0.00019721595934471675	-8.920571775872046e-07	-8.295151596445397e-07	3.2676775500630704e-08	3.177978537858898e-08
28.8767	28.8542	-0.06122448979591866	-0.07145185718840244	-0.0681795432976596	0.0001586029972666499	0.0001595248206366061	-0.008329317207725909	-0.008309758346308451	0.00020074182880657415	0.00020469528967319832	-8.353542480920578e-07	-8.333926733836577e-07	3.213735448790384e-08	3.234174160155134e-08
28.8767	28.8542	0.1020408163265305	0.09186891661016498	0.09389928719669884	0.0001742571877704158	0.00017147895156523736	-0.008972937185519952	-0.008522175971110393	0.00023200453923582985	0.0002256025907988069	-8.999034385237139e-07	-8.54696216137839e-07	3.563154254755271e-08	3.418792055290329e-08
28.87921	28.85669	0.2653061224489792	0.2514315963162421	0.2549974687386211	0.00020233369323540795	0.00019699185981405268	-0.0022333479332892364	-0.002532642468796309	0.00026719781056003673	0.00025622598461281555	-2.2398434793794366e-07	-2.540008493427248e-07	2.7626409928386925e-08	2.68021699128439e-08
28.87921	28.85919	0.4285714285714284	0.3747607043657001	0.37613397649822256	0.0002298891953044866	0.0002469749890823081	0.0356328916508003	0.03852167685055396	0.0003023160003725279	0.00032486080597270004	3.573652758078458e-06	3.863371462296054e-06	1.1136956564730634e-07	1.2034490016018774e-07
28.8767	28.85919	0.5918367346938771	0.4475236785502462	0.4469479219432811	0.0002926050576850384	0.0002784511425153175	0.1254076605112347	0.1294176638330667	0.00038139606213834253	0.00036305436395744624	1.2577240047260525e-05	1.297940666262829e-05	3.790879263936046e-07	3.9091239981923536e-07
28.8767	28.85919	0.7551020408163263	0.48788342752015235	0.4891662699538034	0.00031910619722255344	0.00031302843165160104	0.24819581750472014	0.25166499639340456	0.0004136873301091307	0.0004042312596338382	2.4891767877316233e-05	2.5239694754127424e-05	7.475806647133074e-07	7.57946759488455e-07
28.8767	28.85919	0.9183673469387754	0.5155065572803273	0.5159941552314325	0.0003298022993755558	0.00034829916248009746	0.3839732729334605	0.38869057590856515	0.00042051380335861457	0.0004503464531927962	3.850900340321537e-05	3.8982105697378916e-05	1.1555378922897893e-06	1.1698271501748962e-06
28.8742	28.85919	1.0816326530612246	0.5344697117317512	0.5342375005943598	0.0003351434856179848	0.0003532382604320262	0.52786989716438	0.5332330976017357	0.00042435943988521047	0.0004488670695825081	5.2940517216365465e-05	5.3478397111797776e-05	1.5880956646308964e-06	1.604286402445558e-06
28.8767	28.85919	1.2448979591836729	0.5496620430305681	0.5490417530027216	0.0003568309094412205	0.00038720213079721595	0.6761003797581133	0.6818279162719765	0.0004498978811126053	0.0004879198770427268	6.780667734009762e-05	6.838109680794067e-05	2.0338168364917026e-06	2.051125157995744e-06
28.8742	28.85919	1.408163265306122	0.5607563726922539	0.5620028602728305	0.00038467024402721314	0.000372200703385323	0.8295908073575562	0.8330240543107589	0.0004846442419358658	0.00046856954657159924	8.320036178493192e-05	8.354468501762701e-05	2.4953995156521335e-06	2.505692019093144e-06
28.8742	28.85919	1.5714285714285712	0.5707278194561175	0.5708855049064198	0.00038449752132696524	0.00038791667299201843	0.9802670466674158	0.9849420466883795	0.0004834598719847135	0.0004917160558586886	9.831180891258809e-05	9.878066860780057e-05	2.948471196429685e-06	2.9625426497891383e-06
28.8742	28.85919	1.7346938775510203	0.5794177873700417	0.5784298675747757	0.00038756500778490394	0.0004107114720729396	1.1352189243584614	1.1425320885440629	0.00048402242256620086	0.0005153036589056195	0.00011385206341976345	0.00011458550682419645	3.4144226077509708e-06	3.43645988710257e-06
28.8742	28.85919	1.8979591836734686	0.5848590714677946	0.5851589919208191	0.0003969540679691936	0.00039909358436051825	1.2902408497482947	1.2980943806539402	0.000500673060446734	0.0005027170578137733	0.00012939934306973168	0.00013018698030828807	3.8806180845872925e-06	3.904237609165563e-06
28.8742	28.85919	2.0612244897959178	0.5926401895240683	0.5914800431112188	0.00039609607215195463	0.00040986718151344475	1.4469693917995015	1.4533719335887652	0.0005016684272312141	0.0005183894038149112	0.00014511778074410806	0.00014575989706035154	4.351932247242149e-06	4.371205707375768e-06
28.8717	28.85919	2.224489795918367	0.5969176913790999	0.5965150708921607	0.00040545940667641297	0.00042304780622040073	1.6090347497589956	1.611245804174686	0.0005054120205595806	0.0005298810831362592	0.00016137145218724256	0.00016159320069949714	4.839305103607416e-06	4.84598059371749e-06
28.8717	28.85919	2.387755102040816	0.6013374236828133	0.6004585704245057	0.00040799753843035277	0.00041316737042141726	1.7680989731951045	1.771902017413053	0.0005105610663039838	0.0005280292706312174	0.00017732413731773186	0.00017770554783001235	5.317658735604843e-06	5.329112670171906e-06
28.86919	28.85919	2.5510204081632653	0.6060461793493402	0.6048646745343947	0.00042479578968231054	0.0004140451832245635	1.926761560839375	1.9316749065580971	0.0005345454303897641	0.0005204397433061812	0.00019323654205589963	0.00019372930564217201	5.794824868496564e-06	5.8095878386584965e-06
28.86919	28.85919	2.7142857142857135	0.6094620915393192	0.6090599254773089	0.0004238586775244217	0.00041589761902383705	2.084315663716642	2.090766871897393	0.0005310851755697966	0.0005181929196602534	0.0002090377759218375	0.00020968477303153074	6.268634167963242e-06	6.28802412837643e-06
28.86919	28.85919	2.8775510204081627	0.6126448837408109	0.6117837475381842	0.00044373333908233825	0.0004328471425665393	2.243641428615959	2.2488749923990348	0.000557029623953205	0.0005435351323533346	0.00022501669126626808	0.00022554156979230115	6.747798269997728e-06	6.763526201247658e-06
28.86919	28.85919	3.040816326530612	0.6159440169636263	0.6151001416312535	0.00043185592271971577	0.0004154282729975613	2.402670628471952	2.409197345549257	0.0005388409259127815	0.0005147646866860722	0.00024096586385236705	0.00024162043381298335	7.226036326793276e-06	7.24564673717355e-06
28.86919	28.85919	3.204081632653061	0.6187578078833674	0.6189345791806804	0.0004253396873001007	0.00042855555580909174	2.5632713527295214	2.5676497887589407	0.0005249555084514459	0.0005313593363398324	0.0002570726459461961	0.0002575117629885609	7.709007495315763e-06	7.722179380306068e-06
28.86919	28.85919	3.3673469387755093	0.6218369912010869	0.6220423912689158	0.0004457465868213068	0.00042085183983590023	2.721065621182633	2.730253240404577	0.0005556871832315251	0.0005194654685904608	0.0002728979662203022	0.00027381940030133154	8.183570759614587e-06	8.211177277951133e-06
28.86919	28.86169	3.5306122448979584	0.6254569401841084	0.6240423153806756	0.00043286694714911664	0.0004457831505744069	2.883593108636822	2.8925014475097566	0.0005338871974896856	0.000545952376357303	0.0002891979850202409	0.00029009140983951023	8.672334337325945e-06	8.699132456526166e-06
28.86919	28.86169	3.6938775510204076	0.6274877651910281	0.6276381798424693	0.0004336432766262242	0.00043882110990575154	3.0440755726858018	3.049104451636686	0.000539428503807875	0.0005477446084740075	0.0003052929066980044	0.0003057972572095764	9.154966698198282e-06	9.170095332640659e-06
28.86919	28.86419	3.8571428571428568	0.62848886330923	0.6299884655743532	0.0004530050646961471	0.0004570245127148373	3.20549094455668	3.208775908709466	0.0005624614739805591	0.0005643670178963539	0.00032148139048808347	0.0003218108423136562	9.640415340286275e-06	9.650295549765297e-06
28.86919	28.86169	4.020408163265306	0.6314235394995831	0.6332189723933714	0.00041591374608152914	0.00044559322693121914	3.3692465429536025	3.372832619678369	0.0005173958675853859	0.0005479667922562745	0.00033790457757031415	0.00033826422822970305	1.013286465608801e-05	1.0143665493003482e-05
28.86919	28.86419	4.183673469387754	0.6345004506926585	0.6339546863531396	0.0004504930464465595	0.00042655099340418756	3.530771987806207	3.5330485336645614	0.0005570697807203371	0.0005264603183485435	0.0003541041006725712	0.000354332417376849	1.0618653253949563e-05	1.062548398577332e-05
28.86919	28.86669	4.346938775510203	0.6375619228479237	0.6373619644694707	0.0004499311418026324	0.00044022223936891904	3.69057717034183	3.6956269726271627	0.0005541181832389806	0.0005408245396200419	0.0003701310972161097	0.00037063754614654124	1.1099246343150824e-05	1.1114426431687122e-05
28.86919	28.86669	4.5102040816326525	0.6395532014762658	0.6390742334167192	0.0004539528623542039	0.00045966356065904487	3.8512374799166147	3.8586479813344035	0.0005617590227258044	0.0005720779426977876	0.00038624385517165927	0.00038698706060920704	1.1582416905105197e-05	1.160470818572318e-05
28.86919	28.86919	4.673469387755102	0.6422474868792704	0.6391764832102697	0.00045307170994298324	0.0004460047502382705	4.014816138536515	4.01871333779744	0.000560716807519021	0.0005462149247806428	0.0004026492968144133	0.00040304015021536854	1.2074360193298305e-05	1.2086073892831587e-05
28.86919	28.86919	4.836734693877551	0.6424415263238787	0.6419739230721178	0.00043987873359917565	0.0004522574043938077	4.174347504005836	4.180907880342238	0.0005425940985737868	0.0005571569011273463	0.00041864883201342255	0.0004193067776895234	1.255412463585688e-05	1.2573860648561863e-05
28.86919	28.86919	5.0	0.6437375462107235	0.6431672429352125	0.00044813123278398176	0.0004573635730655192	4.338133576640061	4.3389131984289495	0.0005538027371449621	0.0005689940307543682	0.00043507507538261567	0.00043515326430939216	1.3046698059047786e-05	1.3049049259893954e-05

File: Data/IV-T_dependence_20250408_124236/IV_T32.00_V-3.00_5.00_1Pull_TReturn.txt
# IV Measurement - T = 32.00 C - Pull number 1
# Td_go[C]	Td_return[C]	Vcc	Vd_go[V]	Vd_return[V]	ErrVd_go[V]	ErrVd_return[V]	Vr_go[V]	Vr_return[V]	ErrVr_go[V]	ErrVr_return[V]	Id_go[A]	Id_return[A]	ErrId_go[A]	ErrId_return[A]
#  - T Return Leg
31.55786	31.619	-3.0	-2.075228129093101	-2.0737394330262697	0.00020305047628231996	0.00020561436822905336	-0.942544559331332	-0.9407551590259366	0.00021474265733092824	0.00021876929788684023	-9.452858884077143e-05	-9.434912837488082e-05	2.8347070334147566e-06	2.8293288176191027e-06
31.55508	31.61621	-2.836734693877551	-2.037719441042941	-2.0351905663140286	0.00022734655507419273	0.00020803436764901326	-0.8177723232933057	-0.8164573369478818	0.00023887810349055568	0.0002175086645866164	-8.201507604987521e-05	-8.188319496017268e-05	2.4594996678698902e-06	2.455525168194114e-06
31.5523	31.61343	-2.673469387755102	-1.9962627109042272	-1.9954229336378595	0.0001877091420005863	0.00022924657444955537	-0.6976800922736355	-0.6945707022157599	0.0002031906644547125	0.00024060634148003626	-6.997092490960139e-05	-6.965908155809446e-05	2.098314435144355e-06	2.0890036189748977e-06
31.54953	31.61343	-2.510204081632653	-1.9484953783927588	-1.9479396156137254	0.00020463575599783177	0.00021775732838033693	-0.5803238114585538	-0.5782987999111417	0.00021621651851983192	0.00022847663899509804	-5.8201164522972e-05	-5.799807440689417e-05	1.745410826749557e-06	1.7393370067636108e-06
31.54675	31.61343	-2.3469387755102042	-1.895578049855994	-1.8935926699257064	0.0002529376608676261	0.00022024330965187696	-0.46990680886495473	-0.4692145192704424	0.00026452634324208483	0.00022724572050961705	-4.712735020208151e-05	-4.705791989473898e-05	1.4134550613772918e-06	1.411308095426632e-06
31.54675	31.61064	-2.183673469387755	-1.8353035820119257	-1.831874945926801	0.00028019243093215115	0.00027085692223039376	-0.367684018719143	-0.36533878689096877	0.00028814084882233093	0.0002787654014071993	-3.6875340358955275e-05	-3.664013508083129e-05	1.1061569741626817e-06	1.0990819852302553e-06
31.54675	31.60786	-2.020408163265306	-1.7648440876573457	-1.7631749836542903	0.0002499622248913939	0.0003011013325611981	-0.2746083663825584	-0.27262747204346427	0.0002647292796521581	0.00031252440494883033	-2.7540704681833157e-05	-2.7342039117788012e-05	8.262887249898604e-07	8.205035714160525e-07
31.54121	31.60507	-1.8571428571428572	-1.6836597102509696	-1.6813803154049514	0.0003271954648752924	0.00032646359184565574	-0.19555817373505974	-0.1936727989852609	0.0003342379971161048	0.0003350388502743127	-1.961269418664725e-05	-1.9423608362778147e-05	5.890796328033714e-07	5.834234204087124e-07
31.53844	31.60229	-1.6938775510204083	-1.584937258335452	-1.5816358610257741	0.000323262702882227	0.00032400877668222047	-0.12730669807875267	-0.12680453795416843	0.00033387629906837037	0.0003368269854936099	-1.276769612664253e-05	-1.2717334064203031e-05	3.843258934736606e-07	3.8284745137415365e-07
31.53567	31.59951	-1.5306122448979593	-1.471130624735542	-1.470376279353692	0.0003491484358300018	0.0003903858999788242	-0.07729355131444615	-0.07742818801259947	0.0003578553847093739	0.00040157815894864356	-7.751835454261976e-06	-7.765338282278555e-06	2.3520825936917734e-07	2.3631613201038403e-07
31.53567	31.59951	-1.3673469387755104	-1.3416467855160918	-1.3385198875808455	0.0004100475024656431	0.00037361666221202367	-0.04332269127219678	-0.043599246703905914	0.00042397845344347297	0.00038761259512455897	-4.344869248038991e-06	-4.372605225544671e-06	1.3705248739449805e-07	1.3676235870097783e-07
31.53567	31.59673	-1.2040816326530615	-1.196847462920446	-1.1930207505948092	0.0004221569582890656	0.00039675662293880103	-0.023912207676978436	-0.024568102146793322	0.0004334805309475001	0.0004086141599526304	-2.3981754765799255e-06	-2.463955686169223e-06	8.403346253023872e-08	8.449025557215303e-08
31.53567	31.59396	-1.0408163265306123	-1.0465918602043962	-1.041491394806222	0.0004037865063439118	0.00040728193036663357	-0.015253117887050749	-0.015270407274566404	0.00042265740761354844	0.0004234931517578223	-1.529748058073488e-06	-1.5314820253300976e-06	6.245866764152293e-08	6.255374589925273e-08
31.53567	31.59396	-0.8775510204081636	-0.885117869270439	-0.8790399358474019	0.0004413165619736542	0.0004387026900979312	-0.010665453589299415	-0.011656126759082008	0.00045678394862104467	0.00045615869694593165	-1.0696473362049359e-06	-1.1690027839817478e-06	5.5924113248156266e-08	5.7634806514211214e-08
31.53567	31.58563	-0.7142857142857144	-0.7219838640485565	-0.7211040973889711	0.0004054059101885311	0.0004392233269906462	-0.010195590052918702	-0.009816695683333099	0.00041909647778712707	0.00045509213615438723	-1.022524325836797e-06	-9.845246899341189e-07	5.2027232873321225e-08	5.435765992757331e-08
31.53567	31.58285	-0.5510204081632657	-0.5625829596628263	-0.55906934611315	0.00040296694921004725	0.0004227542275913789	-0.008558564173475152	-0.008371618764830313	0.00041907342353085774	0.0004397928357782143	-8.583456196444842e-07	-8.395967069331373e-07	4.928449246285863e-08	5.0787042144463385e-08
31.53289	31.58007	-0.38775510204081653	-0.39557270982099174	-0.3936073220038228	0.0004220456993076877	0.0004245861415494479	-0.007213557376807416	-0.008519901447370793	0.0004394745681791397	0.0004449020310846048	-7.234537535660832e-07	-8.544681022335566e-07	4.91250174329668e-08	5.145329766901439e-08
31.52734	31.58007	-0.22448979591836737	-0.2332698478632788	-0.23174388892291548	0.00040044694247725975	0.00039526259226729647	-0.008959291537685602	-0.008381625445717975	0.0004204797191799654	0.00041679140271277834	-8.9853490499304e-07	-8.406002853994559e-07	5.004326475328496e-08	4.8812554988030044e-08
31.52456	31.5773	-0.06122448979591866	-0.07114148496827905	-0.0706257127512794	0.0004166820367328265	0.00039811582966040363	-0.010440755002426368	-0.008033206502489676	0.00044129374043623776	0.0004199529258037421	-1.047112125406315e-06	-8.056570557105281e-07	5.426497767792878e-08	4.855456198082417e-08
31.52734	31.57452	0.1020408163265305	0.09238559775657046	0.0950907893627444	0.0003914400086126051	0.0003823103803052331	-0.009093019231093305	-0.008886514772784298	0.0004155005267351241	0.000408165170898366	-9.119465681569858e-07	-8.912360618578175e-07	4.984270480824945e-08	4.888704652600645e-08
31.53012	31.57174	0.2653061224489792	0.24998561620147072	0.25140342197859555	0.0003965303902228718	0.0003699619629488355	-0.0022319831891260133	-0.0019881814840540897	0.00042153814771928483	0.00040251217152482624	-2.2384747659472604e-07	-1.993963979594915e-07	4.280599392878048e-08	4.080870475894567e-08
31.53012	31.56896	0.4285714285714284	0.3723486168470235	0.37437217098553843	0.00032296832740705684	0.00033254840260922786	0.03616734637936902	0.039528726233314	0.0003744619974477523	0.000381606156487008	3.6272536735903137e-06	3.964369294284826e-06	1.1507114537728889e-07	1.2488805184531776e-07
31.53012	31.56896	0.5918367346938771	0.4444649443590317	0.4442018320983904	0.00030844128721266853	0.00029710951839136834	0.12654161377427187	0.13164099598337098	0.00036233106496555916	0.0003595808641810029	1.2690965176438859e-05	1.3202386519242902e-05	3.8229446484390137e-07	3.975385550090497e-07
31.52734	31.56896	0.7551020408163263	0.4859175861396143	0.4859830233293651	0.00030653695554115374	0.0003016166508332135	0.2520334307180265	0.2547743880733881	0.0003685196927794625	0.0003656427883307395	2.5276645343298213e-05	2.555153826831693e-05	7.588703505767631e-07	7.670900301340283e-07
31.52456	31.56619	0.9183673469387754	0.5135716151832713	0.5131994411665635	0.00029969434535331065	0.00031519477685554124	0.3860865319902381	0.3919559815621225	0.00037091063790861646	0.0003863459588600697	3.8720943936439485e-05	3.9309595984567496e-05	1.16171920065497e-06	1.1794120130257699e-06
31.52456	31.56341	1.0816326530612246	0.532094429707115	0.5313823458436459	0.0003232171288642069	0.0003173922745110457	0.530934259499248	0.5348137164481026	0.0003989064599240565	0.00038796989815670954	5.32478446995535e-05	5.363691870906655e-05	1.5972422145612332e-06	1.6088788282957553e-06
31.52456	31.56341	1.2448979591836729	0.5462783963744047	0.5459921073053758	0.0003337208041624726	0.0003223013807552638	0.6790901440064039	0.6856227730965604	0.0004093934451723551	0.00039498809022307113	6.810652331826336e-05	6.876168619963498e-05	2.0427204157282577e-06	2.0623345726961715e-06
31.52456	31.56063	1.408163265306122	0.5594103660521973	0.5598111688396838	0.00032243106383035406	0.00033620171417958835	0.830078866973454	0.8335826168540684	0.00040058554814301537	0.00041777558792525644	8.324930969546224e-05	8.360070372621285e-05	2.496717154713655e-06	2.5072812528889067e-06
31.52178	31.55786	1.5714285714285712	0.5674514157192879	0.5691018843429478	0.0003410327411919876	0.000336633030413649	0.9852613566199429	0.9873641505653689	0.00042556518421866813	0.0004203074213777653	9.881269247015774e-05	9.902358344853764e-05	2.963399839877617e-06	2.9697156336114413e-06
31.52178	31.55786	1.7346938775510203	0.5759877928796091	0.5756724219803264	0.00033866039002298083	0.00035449117988205756	1.1402523518570644	1.144812729961257	0.0004224129337069233	0.0004371688127909401	0.00011435687010902261	0.00011481423427552471	3.429476811220658e-06	3.4432092569373068e-06
31.52178	31.55786	1.8979591836734686	0.581959385996961	0.5834512630382941	0.000363585721987959	0.0003539240588116096	1.2945169446159552	1.299088694090508	0.0004509213384076222	0.00043861075685002485	0.00012982819623066444	0.00013028670084149112	3.893415861971351e-06	3.907150002922688e-06
31.52178	31.55786	2.0612244897959178	0.5899572647442843	0.5890788617879981	0.00035939739296134653	0.0003335780261092756	1.4506327954750615	1.4581920340032877	0.00045072501825668926	0.0004179207438062086	0.00014548518658861312	0.00014624330899641838	4.362892971212766e-06	4.385592868743655e-06
31.52456	31.55786	2.224489795918367	0.5943829091261129	0.5938657735571098	0.00034461462670655447	0.0003499499604440255	1.6121668859231917	1.616498013666196	0.000434045930857838	0.00043628764548792715	0.0001616855767649375	0.00016211994921935572	4.848654689272761e-06	4.861681694325115e-06
31.52456	31.55786	2.387755102040816	0.5991766331407391	0.5988367278535285	0.0003473790678513571	0.000366415303504713	1.7683268556437581	1.7753161604461738	0.000438470700036283	0.0004571125141689459	0.00017734699184071388	0.00017804795511444928	5.3182793456510485e-06	5.339314114505991e-06
31.52456	31.55508	2.5510204081632653	0.6043748044611212	0.6030606075669588	0.0003620075247642069	0.00036160986432763224	1.9266173717454271	1.9334461126522187	0.00045359399140968673	0.00045457804389471894	0.00019322208121005187	0.00019390694139526815	5.794321822936817e-06	5.814858841640639e-06
31.52456	31.5523	2.7142857142857135	0.6061511515078989	0.6067596264875958	0.0003497781848189546	0.0003548438844900398	2.0874305120367604	2.0937216112056256	0.0004359592647256297	0.0004435388560709687	0.00020935016668706855	0.0002099811063289164	6.277927788613593e-06	6.296852618465553e-06
31.52456	31.54953	2.8775510204081627	0.6096002357542702	0.6094002887855128	0.0003669734135069538	0.00035549304099688185	2.2462095410024743	2.2537137421446864	0.0004616239505337092	0.00044830023391452236	0.00022527424942357579	0.00022602685208551664	6.7554490426330466e-06	6.7780077865730544e-06
31.52456	31.54675	3.040816326530612	0.612480836341505	0.6129029971003837	0.00037275031776474565	0.0003673319797977069	2.406964006581415	2.4135007326043714	0.0004653849929031515	0.00045581244558491125	0.00024139645036419765	0.00024205202413041534	7.2388966997951465e-06	7.25854884827019e-06
31.52456	31.54398	3.204081632653061	0.6160748767117754	0.6162575555336103	0.0003544425612497042	0.0003731342126867056	2.566983879191786	2.5730803048357362	0.0004332905355838002	0.00045856500654473326	0.0002574449783564122	0.0002580563940262497	7.720115133247751e-06	7.738463991287176e-06
31.52456	31.54121	3.3673469387755093	0.6189223097076021	0.6196984674860355	0.00038995811524813356	0.00035956889818822345	2.725032868118768	2.73045155726608	0.00048055179759029217	0.00044509406294948616	0.0002732958447616857	0.00027383928966664126	8.195453874703108e-06	8.211729754498913e-06
31.52456	31.53844	3.5306122448979584	0.6222995957786308	0.622455463529218	0.000374870770637267	0.0003830346636361261	2.8888889876001933	2.8917331997384883	0.0004587251557698517	0.0004724325667435341	0.0002897291131882653	0.0002900143616225542	8.688217768999452e-06	8.696778764173138e-06
31.52456	31.53567	3.6938775510204076	0.6247625763564173	0.6237919247109285	0.0003734831563879876	0.00037214382028137664	3.04493752326575	3.0541296917460725	0.00046319842547251205	0.0004595689288682917	0.00030537935244867614	0.00030630124277866537	9.157516924482174e-06	9.185159426551956e-06
31.52456	31.53567	3.8571428571428568	0.627563654154142	0.626141758551848	0.0003863397959669311	0.0003771799813139976	3.2072958099344495	3.2125120892066903	0.000476337184081989	0.00046806957252322674	0.0003216624019591264	0.0003221855470069893	9.64579658597692e-06	9.661479860339977e-06
31.52456	31.53567	4.020408163265306	0.6296103758181326	0.6277822325449068	0.00038021945334082246	0.000396691304867931	3.3730200215844004	3.3780252480614137	0.00046359030058529434	0.0004889965235659636	0.0003382830229249223	0.0003387850013099402	1.0144186766331965e-05	1.0159251395836311e-05
31.52456	31.53567	4.183673469387754	0.6314021815279284	0.6310363694602239	0.0003819830048650121	0.0003764495479132427	3.530273917005708	3.5378313403074104	0.000469339394870286	0.00045810586293284106	0.0003540541487318933	0.0003548120890890994	1.0617112714114757e-05	1.063983589555664e-05
31.52734	31.53567	4.346938775510203	0.6336683986479795	0.6347712879502384	0.00038254862813259484	0.0003795704777792649	3.6946094635804894	3.6990779589304252	0.0004721371395711523	0.00046559252913307836	0.0003705354993060364	0.00037098364847361603	1.1111334901709488e-05	1.1124770637613826e-05
31.53012	31.53289	4.5102040816326525	0.6357764758927996	0.636327234718987	0.00037150122833850006	0.00041203145340386457	3.8534890130943635	3.861185617720774	0.00046074353408557476	0.00050817793153594	0.00038646966333310233	0.0003872415623027554	1.1589143303685882e-05	1.1612309930006657e-05
31.53012	31.53012	4.673469387755102	0.6386034533750211	0.6378522889676732	0.00037938206403003317	0.0003945744524966769	4.0148807312318535	4.02158666125281	0.00046978789174266365	0.00048382903642048286	0.0004026557748703093	0.0004033283182482008	1.2074515420601715e-05	1.2094688367848005e-05
31.53289	31.53012	4.836734693877551	0.6389769906665155	0.64037934599687	0.0003791494584643325	0.0004020520723634228	4.178126440884629	4.179656116395096	0.00046713212303445197	0.0004929998746445993	0.00041902782478032584	0.00041918123722746925	1.2565458874774598e-05	1.2570069152821112e-05
31.53012	31.52734	5.0	0.6409850944167736	0.6406542730685949	0.0003879781518374024	0.0004022313878485437	4.335514975327366	4.342474714544152	0.00047924022446703385	0.0004998612726465728	0.00043481245364831674	0.00043551045176453237	1.3038793193055408e-05	1.3059731669136348e-05

File: Data/IV-T_dependence_20250408_124236/IV_T40.00_V-3.00_5.00_0Pull_TReturn.txt
# IV Measurement - T = 40.00 C - Pull number 0
# Td_go[C]	Td_return[C]	Vcc	Vd_go[V]	Vd_return[V]	ErrVd_go[V]	ErrVd_return[V]	Vr_go[V]	Vr_return[V]	ErrVr_go[V]	ErrVr_return[V]	Id_go[A]	Id_return[A]	ErrId_go[A]	ErrId_return[A]
#  - T Return Leg
40.89515	40.35482	-3.0	-2.0642614922835456	-2.065487076316587	0.00017108231520726282	0.00016606751611814358	-0.9515875353027514	-0.9481442815376669	0.00018506285867835772	0.0001833554085380917	-9.543551652820694e-05	-9.509018970390803e-05	2.861881410162252e-06	2.8515252168564415e-06
40.89114	40.36269	-2.836734693877551	-2.0289835762112056	-2.0278179762687687	0.00020477650032795828	0.00017975969076289487	-0.827537609301575	-0.8234361800809983	0.00021580119039293967	0.00019531816398781393	-8.29944448201359e-05	-8.258310902427021e-05	2.4888453833621775e-06	2.476494040332104e-06
40.88712	40.37055	-2.673469387755102	-1.988909661149279	-1.9883907061691088	0.00019512880307157894	0.00018804824503780375	-0.7055859302777218	-0.702451068329378	0.00020947833150898644	0.00020049040386709556	-7.076380807117859e-05	-7.044941012229245e-05	2.1220956330371412e-06	2.1126594862442092e-06
40.88311	40.37448	-2.510204081632653	-1.9409323843023212	-1.9400794276045725	0.00020922206916301875	0.00022715931224630043	-0.5901127536813583	-0.5857702512117069	0.00021869373817186042	0.00023874732355553462	-5.918290579494116e-05	-5.8747392559593513e-05	1.774851083548294e-06	1.7618185547962196e-06
40.88311	40.37841	-2.3469387755102042	-1.8880477743604318	-1.8876097087290442	0.0002649100991495911	0.0002342594985879418	-0.47685972525241616	-0.4770557678379842	0.00027104465788748073	0.00024560208246677845	-4.7824664050989484e-05	-4.784432532724744e-05	1.4343739956372953e-06	1.4349174022479215e-06
40.87911	40.38235	-2.183673469387755	-1.8276310712232648	-1.825052210051107	0.00027711065428983315	0.00024713294646302726	-0.3752450779989114	-0.37093305083040495	0.00028205148970100475	0.00025554419867700233	-3.7633645371468394e-05	-3.720118852977685e-05	1.1288731650624637e-06	1.1158449933687406e-06
40.8751	40.38629	-2.020408163265306	-1.760208044533471	-1.7583994333167468	0.0003093625434154131	0.0003195274125350573	-0.28081940557786567	-0.27700226923138804	0.00031653684163409463	0.0003294672130743363	-2.8163615041406647e-05	-2.7780791217670048e-05	8.451376995817207e-07	8.337165779164445e-07
40.8711	40.39415	-1.8571428571428572	-1.6791454529924876	-1.6760299162929635	0.00032834440776579113	0.00034569747498806587	-0.20008852539186717	-0.19577741393489603	0.0003385060675438872	0.00035663139870099344	-2.0067046975415422e-05	-1.9634681971206102e-05	6.027066741322544e-07	5.898698295538133e-07
40.86709	40.40202	-1.6938775510204083	-1.5806692994039258	-1.5775478545678256	0.00037353718587077777	0.0003523247077867069	-0.13065625167961728	-0.1292038990652412	0.00038314283816651726	0.0003651380835416383	-1.3103625682440806e-05	-1.2957968013764037e-05	3.9481229845796774e-07	3.9029187163686236e-07
40.86308	40.40595	-1.5306122448979593	-1.469729632679974	-1.4662564629616044	0.00039437685767013315	0.0004242496340345185	-0.0785143826282062	-0.07852029568382068	0.00040062136024799174	0.0004298037416782373	-7.87427365642425e-06	-7.87486668175917e-06	2.3951951468565014e-07	2.400452994833259e-07
40.85906	40.41381	-1.3673469387755104	-1.3383981016999205	-1.3368698707455529	0.0004610633238919877	0.00043640313429076403	-0.04399906441215995	-0.04463176797549884	0.000474518745190331	0.0004524745910617744	-4.412703280730112e-06	-4.476157654748655e-06	1.4062120539412756e-07	1.4168972241009054e-07
40.85103	40.42563	-1.2040816326530615	-1.1973155206364243	-1.194252696633927	0.00045518763545605314	0.0004886971527087011	-0.025560141315450115	-0.024244251919565363	0.000464812939871496	0.0004995998567444317	-2.563448131125275e-06	-2.431476473730354e-06	8.990048211588121e-08	8.846912692200339e-08
40.84703	40.43351	-1.0408163265306123	-1.04361583134552	-1.0393615051618585	0.0004765598812314087	0.0004745999606707023	-0.016152371503326386	-0.014223330643533611	0.0004903735712271871	0.0004916044384087896	-1.6199349617216314e-06	-1.4264698268512296e-06	6.91258874661178e-08	6.527304741458667e-08
40.84302	40.4414	-0.8775510204081636	-0.8849470054972006	-0.8771699772652864	0.0004886683893769445	0.00046827626381603266	-0.010411189056938218	-0.011526947885820538	0.0004999602344467807	0.0004835638194434071	-1.0441469317960303e-06	-1.156047325826952e-06	5.91145432187722e-08	5.961305994185948e-08
40.83902	40.44929	-0.7142857142857144	-0.722219256160987	-0.7188883214426185	0.0005040598625226757	0.0004778724477348567	-0.009485106253046216	-0.00909393079345	0.0005146252279917687	0.0004939162520553457	-9.512693062928709e-07	-9.120379895145924e-07	5.897061329773351e-08	5.658378851669105e-08
40.83101	40.45719	-0.5510204081632657	-0.5622462307905669	-0.5549227186376201	0.0004972752017858999	0.00047749806445065415	-0.008433932336464278	-0.008720036252026664	0.0005113149067733176	0.0004914115956371409	-8.4584618759044e-07	-8.74539790595393e-07	5.7210225361254936e-08	5.582705950884703e-08
40.827	40.46508	-0.38775510204081653	-0.39646883574990166	-0.3917141877363734	0.0004655803877717365	0.0004831389972747253	-0.008900615182470477	-0.007855359353832303	0.0004836121812890846	0.0005018400401531016	-8.926502038381784e-07	-7.878206151672152e-07	5.5398109097566915e-08	5.5598693649727903e-08
40.823	40.46508	-0.22448979591836737	-0.23312443183963324	-0.23025564731370085	0.00046427108315292637	0.00048751259275782303	-0.008586309466496134	-0.0076229261846444685	0.0004789265572499875	0.0005039623738663186	-8.611282184832147e-07	-7.645096965845421e-07	5.453325346723102e-08	5.549906530561531e-08
40.815	40.47298	-0.06122448979591866	-0.07158091383503822	-0.06894888469142811	0.0004606007140993354	0.00046865960164203243	-0.008444395507651506	-0.00864089302951819	0.00048020763706523706	0.0004902513776938637	-8.46895547853927e-07	-8.666024500569842e-07	5.444607270114679e-08	5.561274646978995e-08
40.815	40.47298	0.1020408163265305	0.09321537768735814	0.09719159581457107	0.0004501323346543875	0.00047110696781886823	-0.00821514862539073	-0.007686152138392244	0.0004710013422592614	0.0004923106254694699	-8.239041846746296e-07	-7.708506808135838e-07	5.330807702152462e-08	5.4517348759815185e-08
40.807	40.47692	0.2653061224489792	0.24721044315238497	0.2502005591926823	0.0004157463974551301	0.00042563880180517764	-0.0008196601959778231	-0.0004958009429109067	0.0004411370807323383	0.0004492429548290441	-8.220441239372411e-08	-4.972429474585365e-08	4.431063037192182e-08	4.507962153689432e-08
40.803	40.48482	0.4285714285714284	0.3652468640666131	0.3699451634016005	0.0003513673112953211	0.000339677673527407	0.044542140451010015	0.046008138825662126	0.00038971610301288877	0.0003879156020209901	4.4671688347216945e-06	4.61419504820601e-06	1.395423385635339e-07	1.4373105390563787e-07
40.79501	40.49667	0.5918367346938771	0.4334537736820826	0.43582768950999984	0.0002860362908046561	0.00030935588815698186	0.13648838700059188	0.1418638662939538	0.0003324079313532516	0.0003722393540819199	1.3688535452872518e-05	1.422764680513026e-05	4.118291430652974e-07	4.2827411348146004e-07
40.79101	40.50062	0.7551020408163263	0.47246569848524844	0.47542309683332523	0.00027116316626645096	0.00030616429740102556	0.26026130459897934	0.26571456345270367	0.00033009706123754613	0.0003770133669518047	2.6101825754586233e-05	2.6648737684555578e-05	7.834142692341816e-07	8.000087234641609e-07
40.78701	40.50457	0.9183673469387754	0.4987878089749817	0.5012217096825242	0.0002888801156918427	0.0003071801043863639	0.3972436748704251	0.4015984584306267	0.0003571292721092922	0.0003789639726113197	3.98399032063409e-05	4.027664812261826e-05	1.1952144496836752e-06	1.2083721784246918e-06
40.78301	40.50852	1.0816326530612246	0.5188320381593517	0.5196295569103072	0.0002818108021561038	0.00031283077470294003	0.5436206254502697	0.5465712710321501	0.0003495048103834385	0.0003928140406349093	5.4520171041046005e-05	5.481609377516298e-05	1.635270023286527e-06	1.644240155011515e-06
40.77901	40.51248	1.2448979591836729	0.5329891923919718	0.5348705129834782	0.00028952416224443717	0.0003285383064060848	0.6935649995156014	0.6959689102501635	0.000356890857776518	0.0004147020568707333	6.955821878603965e-05	6.979930902117776e-05	2.0861467560540763e-06	2.0934824197700506e-06
40.77502	40.52038	1.408163265306122	0.5459893807558028	0.5470259234588921	0.0002988296812809438	0.0003218726979032744	0.8449858363904844	0.8443667784810682	0.0003718151175229881	0.00040070562841583625	8.474434223151984e-05	8.468225639164259e-05	2.5414989636669875e-06	2.539681594436824e-06
40.76703	40.52737	1.5714285714285712	0.5555127612344586	0.5556318233205446	0.0003142342346157779	0.0003241194760940401	0.9971958470146964	1.0007555421601917	0.00039125345858655733	0.0004021905461112775	0.00010000961257794568	0.00010036661740649802	2.9992411653010924e-06	3.00996024203761e-06
40.76304	40.53436	1.7346938775510203	0.5616933974461439	0.5628121916209115	0.000323304635614033	0.00035375671084949894	1.1533280763605365	1.1592411937658058	0.0004030538415552932	0.00044094782757826467	0.00011566824554814326	0.00011626127708011291	3.4687748418984024e-06	3.4866029871243962e-06
40.75905	40.54134	1.8979591836734686	0.5693231920011186	0.569528137644019	0.0003230809926891794	0.0003360040014570385	1.3078714928769353	1.3121771520674876	0.00040201485685206886	0.00041923807800661647	0.00013116753513959836	0.00013159935333140985	3.933522553096697e-06	3.946488815832738e-06
40.75506	40.54438	2.0612244897959178	0.5761209349462795	0.5760491353726606	0.0003056089855272224	0.0003528186741360779	1.4662170440640128	1.4726518802193118	0.0003854896043895777	0.00044159340173679574	0.0001470481440240711	0.0001476934991695228	4.40969661465718e-06	4.4291008036005075e-06
40.75107	40.54833	2.224489795918367	0.5809801002753426	0.5815776690567479	0.0003257227801372782	0.00036986076955046216	1.6240040372432274	1.6293344851497598	0.000405523663281035	0.00046148351960268493	0.00016287273465482173	0.00016340732977131279	4.884227866977307e-06	4.9003079898415065e-06
40.74708	40.55229	2.387755102040816	0.5857256598070641	0.5870593969731661	0.000316901708507321	0.00034056767155773456	1.7846243154540042	1.785000027375982	0.00039091187921965387	0.00042239120004383934	0.00017898147783111066	0.0001790191582966585	5.367253995614618e-06	5.368407872404204e-06
40.7391	40.55625	2.5510204081632653	0.5892242773340893	0.5906130041190985	0.00032967620497475185	0.0003464911370234597	1.9451945672503403	1.9480064807172413	0.00041645245346596827	0.00043547473489652676	0.00019508520381610072	0.00019536721298939338	5.850161725045477e-06	5.858632019367981e-06
40.73112	40.56418	2.7142857142857135	0.5933913539314163	0.5947050964006498	0.0003237274544793926	0.0003527111725436121	2.1016128938808896	2.107145755259194	0.0004037577501149773	0.00044770894886947133	0.00021077252972428938	0.0002113274250585893	6.320557592569733e-06	6.3372265757698e-06
40.72315	40.5721	2.8775510204081627	0.5981360036451298	0.5964632654814173	0.00032772388206460813	0.00034333900323682147	2.2594044351258233	2.265168360317226	0.00040725125307692505	0.00042793572567484595	0.00022659757648438707	0.00022717564540339244	6.795095709670758e-06	6.812442681316451e-06
40.71517	40.57607	3.040816326530612	0.6001045734049509	0.5996478846463913	0.0003261587822110926	0.0003509861249585711	2.418984919461686	2.4273851850539687	0.0004055521518944818	0.0004439682014537257	0.00024260203785595084	0.00024344450757737124	7.275011835236542e-06	7.300297031677284e-06
40.71119	40.584	3.204081632653061	0.6038535790677587	0.6028706515222289	0.00035500387504698626	0.0003722675677228167	2.5805112724845816	2.5844730627028527	0.00044392152403835823	0.00046503143624425185	0.00025880165203937233	0.0002591989833219188	7.760803057737022e-06	7.772730035140935e-06
40.70721	40.584	3.3673469387755093	0.6054499768295045	0.6060838966184328	0.00034694937761964333	0.00035682636927131836	2.738313729852469	2.7445675331373653	0.0004324311476557468	0.0004436480051265272	0.00027462779358664816	0.00027525499279283574	8.235367457557651e-06	8.254180983568594e-06
40.70322	40.59194	3.5306122448979584	0.6088427103613304	0.6087995399930922	0.0003666264050101354	0.00037986217576008315	2.8997131765284117	2.905435709658891	0.0004577025276027998	0.00047649147909899496	0.0002908146802254951	0.00029138859789979853	8.720769631573854e-06	8.737989543542973e-06
40.69924	40.59987	3.6938775510204076	0.6110121349715419	0.6113774926143174	0.00036026778385818225	0.00035346645795851023	3.0601797205924717	3.0654137397515093	0.0004474730496434376	0.00043701631263905015	0.00030690800527454333	0.0003074329294706157	9.203348166647239e-06	9.219083816471895e-06
40.69526	40.60781	3.8571428571428568	0.6129588913666291	0.6133546954796358	0.0003322279205205924	0.0003702204784503443	3.2223087588011334	3.226787717826865	0.0004100232964396832	0.00046029243818891376	0.00032316806326357773	0.00032361726184202837	9.69091574046535e-06	9.704408392803696e-06
40.68729	40.61574	4.020408163265306	0.6160862437268041	0.6159040110816165	0.00034925835991404217	0.0003821431010897462	3.383151920873338	3.387696377512994	0.0004313105793732184	0.0004711143030785016	0.0003392991596503197	0.0003397549270397145	1.017464302246567e-05	1.018832770924808e-05
40.68331	40.61971	4.183673469387754	0.6184056285635279	0.6181570581274604	0.0003529755774346257	0.00037722715095412675	3.5436885062684866	3.5491922583114417	0.0004336314330236597	0.0004618120819205217	0.00035539950920353893	0.0003559514851380445	1.0657440377509688e-05	1.0674004210645406e-05
40.67933	40.62765	4.346938775510203	0.6195921320526905	0.6206882049810167	0.00035058414918849904	0.00037484992689368725	3.7049446811314897	3.711140263632707	0.00043130861519429306	0.0004660529856328765	0.0003715720269914241	0.0003721933871861104	1.114240028811324e-05	1.1161046901425005e-05
40.67137	40.63161	4.5102040816326525	0.6225781540576607	0.6216856676997881	0.0003661675288473986	0.00037643869746529325	3.8676741269693755	3.872225407974749	0.00045697140597669456	0.00046827638122846123	0.00038789230036800475	0.0003883487521787934	1.1631802032081529e-05	1.1645494046282049e-05
40.6674	40.63955	4.673469387755102	0.6244135805475258	0.6230121340670289	0.00034853659811653307	0.00033950676822529956	4.0289180171557994	4.033919601627019	0.00043328033947107687	0.0004168765152659365	0.00040406358611531435	0.0004045651992404994	1.211671739898119e-05	1.2131753375055396e-05
40.66342	40.6475	4.836734693877551	0.6261054045575419	0.6253060711077384	0.0003669052339585174	0.0003644002644074112	4.188819631433902	4.1918776204128045	0.0004495931003213355	0.00044783967323366533	0.0004201002538796412	0.00042040694217358385	1.2597611123951452e-05	1.260680708762337e-05
40.65546	40.65148	5.0	0.6273123571581838	0.6271619425170605	0.0003588733710087735	0.0003630599535704646	4.349136068755283	4.353337566116992	0.0004459082827167125	0.0004501667330596538	0.0004361785245968592	0.00043659989631100114	1.307974537676255e-05	1.3092382426421794e-05
