Repository: moncapiten/PID

FOLDER: IV-T_dependendence_YYYYMMDD_HHMMSS contain the files for each data pull at each temperature, both forward and reverse in voltage( description of the columns is present inside each file)
    each folder also contains a log.txt file with timestamped logs from the program to follow the progress live and be able to reference in case the need should arise

FILE: IV_T[TT.TT]_V[MIN]_[MAX]_[n]Pull_T[DIR]
    - TT.TT is temperature at which the specific measurement was taken
    - MIN and MAX are the extremes of the applied voltage
    - n is the pull number 0-indexed
    - DIR can be either Go or Return, if we are in the increasing or decreasing temperature arm

File: Data/IV-T_dependence_20250408_124236/IV_T45.00_V-3.00_5.00_2Pull_TReturn.txt
# IV Measurement - T = 45.00 C - Pull number 2
# Td_go[C]	Td_return[C]	Vcc	Vd_go[V]	Vd_return[V]	ErrVd_go[V]	ErrVd_return[V]	Vr_go[V]	Vr_return[V]	ErrVr_go[V]	ErrVr_return[V]	Id_go[A]	Id_return[A]	ErrId_go[A]	ErrId_return[A]
#  - T Return Leg
45.10751	45.06958	-3.0	-2.060068513465258	-2.060133950655015	0.00011643760255312275	0.0001927390458360829	-0.9566041331594379	-0.9542475284359369	0.00014016617347717447	0.00020370944773989152	-9.59386353584834e-05	-9.570228948309465e-05	2.876942575051637e-06	2.869893656383999e-06
45.10751	45.06958	-2.836734693877551	-2.023328712396905	-2.0232232824975926	0.00011183808888737998	0.00018506712821605138	-0.8308403128138973	-0.8293593043252427	0.0001350566629141631	0.00019654381574688698	-8.332567574103873e-05	-8.31771441505609e-05	2.4987206001053163e-06	2.49430776430105e-06
45.10751	45.06958	-2.673469387755102	-1.983805104212334	-1.983880538750519	0.00018864980341503983	0.00021960161170425245	-0.7112438739479842	-0.7071142486279143	0.00020121500647668475	0.0002284246814538676	-7.133124801403913e-05	-7.091708440757339e-05	2.1391026271922166e-06	2.1267113195526504e-06
45.11225	45.07431	-2.510204081632653	-1.936342236982663	-1.9356760511506002	0.00011939748231449578	0.00019831342883831602	-0.5921455015117629	-0.5896310620383961	0.0001351958068181628	0.00021276609013650433	-5.938677178936545e-05	-5.91345965337876e-05	1.7808804969899653e-06	1.773395293414207e-06
45.117	45.07431	-2.3469387755102042	-1.8837348273609518	-1.8831554382199396	0.00011741902495480974	0.00025333834543005227	-0.48123315787477894	-0.47940054632662493	0.0001360348565617351	0.00026517172477244846	-4.826327929744047e-05	-4.8079485139567237e-05	1.4473334348886871e-06	1.4420029579616504e-06
45.12174	45.07905	-2.183673469387755	-1.8243805700068632	-1.8225805925643015	0.00011749639282367179	0.00023233955178572093	-0.37848364542249857	-0.37595192145202827	0.00013748135159464764	0.00024101930088032297	-3.795844402993667e-05	-3.7704535297565765e-05	1.1383419330210212e-06	1.1309028315529997e-06
45.12649	45.08378	-2.020408163265306	-1.7581808549259819	-1.7554802075739737	0.0001156133469974516	0.00026940535298587687	-0.2820711754345719	-0.2821457716852288	0.00013930743597935784	0.00027600833228018075	-2.8289156096135983e-05	-2.8296637417032274e-05	8.484208970027302e-07	8.489815886478979e-07
45.12649	45.08378	-1.8571428571428572	-1.6767151884647682	-1.6725640173608138	0.00011758854961984851	0.00028300616280980793	-0.20183017190768196	-0.19943081079660926	0.0001378969752682307	0.0002878689256900287	-2.0241718173471262e-05	-2.0001084223910266e-05	6.071451684717812e-07	6.004662124616073e-07
45.12649	45.08852	-1.6938775510204083	-1.5795768616695671	-1.575607460121742	0.00011921520547506283	0.0003037092054049667	-0.1324879535148991	-0.13053935108386172	0.0001410756397292578	0.00031588581015879396	-1.3287328604442793e-05	-1.3091901623093142e-05	3.9869774529499904e-07	3.938625400279581e-07
45.12649	45.08852	-1.5306122448979593	-1.4690184576784617	-1.4652131033252267	0.00012190557783273121	0.00037361155960893394	-0.0806731248951651	-0.07950869564428438	0.00014479360262138337	0.0003834533434474282	-8.090775739160073e-06	-7.97399414745606e-06	2.4305197661362303e-07	2.4218861452782766e-07
45.12649	45.08852	-1.3673469387755104	-1.338155893290699	-1.333798412659814	0.00012037161149553013	0.0003949485151042451	-0.04370840841889876	-0.04507297750564865	0.00014581249324446916	0.0004081864374483228	-4.3835531460133144e-06	-4.5204069306637895e-06	1.3226037687626629e-07	1.4159998971709522e-07
45.12649	45.08852	-1.2040816326530615	-1.1958218258560875	-1.1941081895073997	0.00012568003767146466	0.000379655066560679	-0.024968829572436946	-0.0242706268333549	0.00014982572279359567	0.00039203010369038324	-2.5041449776789637e-06	-2.4341216360801224e-06	7.658034115060453e-08	8.290746806217077e-08
45.12649	45.09327	-1.0408163265306123	-1.0454948784467262	-1.0390420444291146	0.00012415744114542952	0.00039060058850575916	-0.014055943925830828	-0.014301565754652036	0.00015271042037182968	0.0004070043926261934	-1.4096824717511612e-06	-1.4343160921323876e-06	4.4961019038278535e-08	5.929673655943508e-08
45.12649	45.09801	-0.8775510204081636	-0.8849938112648696	-0.8770209258886317	0.0001308167526062905	0.00041250578404738504	-0.01071548743203243	-0.011259947890718158	0.00015521961275802697	0.00042882684025507146	-1.074665272493474e-06	-1.129269671118058e-06	3.578891502621901e-08	5.473905870435424e-08
45.12649	45.09801	-0.7142857142857144	-0.7223028703715185	-0.7201189041462122	0.00013040334160756872	0.0003968363344746596	-0.00853491377036908	-0.008740963169435623	0.00016780503054833275	0.0004091695438537713	-8.559737007691385e-07	-8.766385687930622e-07	3.06932313640173e-08	4.873391557081054e-08
45.12649	45.10276	-0.5510204081632657	-0.5626365818461221	-0.55827637461235	0.00013017233950209615	0.0003957126635344586	-0.007864455114791218	-0.007189904880778037	0.00016468931720488606	0.0004146871720326342	-7.887328367055679e-07	-7.210816247896938e-07	2.8848027428533228e-08	4.687460119884115e-08
45.13124	45.10276	-0.38775510204081653	-0.39588035546914857	-0.3910898078981313	0.00013986175602062815	0.000411327881585036	-0.006253359392786484	-0.00829474945410752	0.00017805015073074529	0.0004281550202692885	-6.271546878734815e-07	-8.318874189256363e-07	2.593353781747781e-08	4.966022334858183e-08
45.13599	45.10751	-0.22448979591836737	-0.2341805154119852	-0.22889191804184952	0.0001533416447072812	0.0004082310271909885	-0.00828064677939458	-0.008685922768785354	0.00018942869615749895	0.00042310358932309367	-8.30473049783831e-07	-8.711185205882413e-07	3.132251843118457e-08	4.98293489359095e-08
45.14075	45.10751	-0.06122448979591866	-0.07524539651851313	-0.06997088635525499	0.00015271985640189908	0.0003912274449823995	-0.007703891232640346	-0.00893472947571939	0.0001955936838981297	0.0004139507678091455	-7.726297495376939e-07	-8.960715550816758e-07	3.035772815801542e-08	4.945256528535617e-08
45.14075	45.10751	0.1020408163265305	0.09259190667354356	0.09666128194445668	0.00016330267663292101	0.00039689277195255064	-0.006829659816361161	-0.006482150053962669	0.00021477772677167684	0.0004204855373662341	-6.849523434320691e-07	-6.501002962554076e-07	2.9763378916357765e-08	4.645877031545735e-08
45.14075	45.10751	0.2653061224489792	0.24709547364539217	0.24862188698875037	0.00018856892888240425	0.0003726359734191215	-0.00041938528741957467	0.0019135669809369205	0.0002444920219808701	0.00039945647763507214	-4.20605042041495e-08	1.919132465085669e-07	2.4552727959785636e-08	4.0473062734086624e-08
45.14075	45.11225	0.4285714285714284	0.3641889628345867	0.3633646360150062	0.00022416040535110915	0.0003218763646277977	0.046434338235241734	0.049082049693681844	0.00029649120498091973	0.00037291441175496586	4.656938946468933e-06	4.922480161837513e-06	1.427781569439121e-07	1.5227452693268466e-07
45.14075	45.117	0.5918367346938771	0.43034687044343917	0.4307744845493885	0.00027087112530393655	0.0003110437486090488	0.1423296380046533	0.14605444712471571	0.0003536242322012334	0.00036973391828777613	1.4274359442849595e-05	1.4647923691175982e-05	4.2951138632203884e-07	4.408091291570623e-07
45.14075	45.12174	0.7551020408163263	0.46809004083148276	0.4676760606467134	0.0002941886116324038	0.00030026579891388576	0.2682117184370231	0.2723245206071176	0.00037703640148661953	0.0003666862769725468	2.6899179464148337e-05	2.731165586271363e-05	8.075105051830025e-07	8.198188362001392e-07
45.14075	45.12174	0.9183673469387754	0.49386638779624653	0.4941844852489392	0.00032496944168585313	0.00030449607806377595	0.4048379366275727	0.4094833730957093	0.00041762184478707674	0.000379342414714115	4.060153812331488e-05	4.106743286487908e-05	1.2182369926866195e-06	1.2320750753741594e-06
45.14075	45.12174	1.0816326530612246	0.513225346422547	0.5118975137454793	0.0003215269400965205	0.000333160922712469	0.550039996669184	0.5546344860739048	0.0004081498157972416	0.00041614292462098594	5.5163975194983854e-05	5.562476041258698e-05	1.65470641930761e-06	1.6685396336375135e-06
45.14075	45.12174	1.2448979591836729	0.5275210986239229	0.5273924949685607	0.0003570169005968711	0.00031838276786466663	0.6991137779409998	0.7033603059662084	0.0004466968083965626	0.00039559800838545877	7.011471045441779e-05	7.0540598331783e-05	2.1030044009796613e-06	2.115670296197239e-06
45.14075	45.12174	1.408163265306122	0.5395706280717694	0.5393129697015031	0.00034936597765311886	0.00034681960423077723	0.8507047302935393	0.854506409948401	0.0004349553513101197	0.0004339873714122677	8.531789492463537e-05	8.569916858373292e-05	2.55879634780958e-06	2.570226286652008e-06
45.1455	45.12649	1.5714285714285712	0.548136538544502	0.5474439949529722	0.00034718941898328147	0.00033508465708442846	1.0049097345937175	1.0078521928059667	0.00043588330116724915	0.00041912494027188086	0.00010078324486949328	0.00010107834648540434	3.0224995006467916e-06	3.0313240070328933e-06
45.1455	45.12649	1.7346938775510203	0.5567887891893335	0.5564102532236223	0.00037853577618859516	0.00034502674683252205	1.1578930029974033	1.1634472396616893	0.00047957271665124214	0.0004285291027816395	0.00011612606589082371	0.00011668310497058362	3.4826000852166487e-06	3.4992357916416967e-06
45.1455	45.12649	1.8979591836734686	0.5632225373316406	0.5647339546449132	0.00037224139138719803	0.0003595418001983493	1.3160461490685773	1.3189171962132589	0.00047047559221662403	0.000450212587355771	0.00013198737830393914	0.00013227531804365248	3.958181768873841e-06	3.966791942760823e-06
45.1455	45.12649	2.0612244897959178	0.569507234097293	0.5697617124941372	0.0003786487648578658	0.0003459591833708468	1.4748256333293894	1.4778713434893707	0.00047085048317573703	0.00043088289326289106	0.00014791150670237583	0.00014821696354321237	4.43566812809237e-06	4.444786554831747e-06
45.1455	45.13124	2.224489795918367	0.575421574545953	0.5759559782622513	0.00038381392148419325	0.00038229028971383796	1.6312244084411383	1.6337629552255333	0.00047469940350049666	0.00047304743232379963	0.00016359687177225335	0.00016385146477038745	4.906004208439127e-06	4.913636717686923e-06
45.1455	45.13124	2.387755102040816	0.5798394890950711	0.5793955205485292	0.0003850065157643377	0.0003873266595622805	1.789202887777345	1.795007751198887	0.0004800934294291042	0.0004812260712006738	0.00017944066671119697	0.0001800228413598322	5.381095906113656e-06	5.398553873000486e-06
45.1455	45.13124	2.5510204081632653	0.5837393684431692	0.5837984479010385	0.0003812693361924271	0.0003784460310556718	1.9495811893744042	1.955875476727016	0.0004758889533503725	0.0004764323452657898	0.00019552514184880193	0.00019615640123628683	5.863399286114084e-06	5.882328654819769e-06
45.1455	45.13124	2.7142857142857135	0.589225186183947	0.5885071947964032	0.00039348768262650224	0.0003794516330842944	2.109235811994591	2.113368171387335	0.000492456622997586	0.00047271357337527574	0.00021153703861143225	0.00021195147642035251	6.343545444953281e-06	6.3559577224294105e-06
45.1455	45.13124	2.8775510204081627	0.5915250307487312	0.5913400788316676	0.0004073348332022391	0.00037128126153938986	2.267183368536066	2.2710496376266436	0.0005088923741395462	0.00046002015858085966	0.00022737773227721048	0.00022776548366529371	6.818558471545872e-06	6.830150766135501e-06
45.1455	45.13124	3.040816326530612	0.5936203924109109	0.5928183240961677	0.0003831297209648044	0.0003928386423822231	2.4272933063908955	2.4335593893614003	0.0004777250990202694	0.0004912652180099573	0.00024343529298875694	0.00024406372373497143	7.3000421539665056e-06	7.318895493649739e-06
45.1455	45.13124	3.204081632653061	0.5969772210447759	0.5978388042729392	0.00040276280820630595	0.0004155023284733366	2.585521049053547	2.5922206111018866	0.0005045300136201745	0.0005148565729878194	0.00025930408675694985	0.0002599759914854966	7.775906479621011e-06	7.796061226486762e-06
45.1455	45.13124	3.3673469387755093	0.5987999224283791	0.6006571571104411	0.00039291384337612414	0.0004069377235468947	2.745640991378528	2.7514408498671132	0.0004943654766628499	0.0005151724074259358	0.00027536265082524604	0.00027594432352493365	8.257438248445803e-06	8.274893298124437e-06
45.1455	45.13124	3.5306122448979584	0.603439597957599	0.6021599373580272	0.00040469239017730486	0.0003963385928028673	2.90918462612509	2.9160847793394034	0.0005034920577815914	0.0004948546967897147	0.00029176457989420223	0.00029245660207997227	8.749279142416622e-06	8.770025495880674e-06
45.1455	45.13599	3.6938775510204076	0.6046120117244325	0.604657908642277	0.00041786678167488674	0.00042595665361825903	3.0665422354702905	3.0713541479790893	0.0005219571913124741	0.0005289122636287826	0.0003075461072580775	0.0003080286980221732	9.222522055011709e-06	9.236997232605359e-06
45.1455	45.14075	3.8571428571428568	0.6063651856493756	0.6067550822383077	0.00039840284487805837	0.00041454371227776045	3.2298939238984317	3.233490010381775	0.0004925830771841062	0.0005157024905680616	0.00032392878586886284	0.0003242894404153821	9.713765876511201e-06	9.724592726458273e-06
45.15026	45.1455	4.020408163265306	0.6099446908137316	0.6093180388368816	0.00039405113437310924	0.00041181746869694083	3.392373654933222	3.3964209548747046	0.0004904178192980508	0.0005093844618741682	0.0003402240151372201	0.00034062992226203037	1.0202403234594463e-05	1.0214584351264294e-05
45.15026	45.1455	4.183673469387754	0.6111825443198515	0.6103459480258844	0.0004187168982622977	0.00041513148381114166	3.551687593866957	3.5585090571053937	0.0005151252773825262	0.0005172382315769728	0.0003562017444455879	0.0003568858747473066	1.0681533178724678e-05	1.0702048953781116e-05
45.15026	45.1455	4.346938775510203	0.6136891522272512	0.6132124604769136	0.0004135429660233615	0.0004168222415596622	3.713711107096975	3.7182487404941	0.0005147653284421563	0.0005212821757522306	0.0003724512192455095	0.0003729063023261558	1.1168799947537561e-05	1.1182449397557003e-05
45.15026	45.1455	4.5102040816326525	0.6152382868096162	0.6154704937383486	0.00040884632765191817	0.0004095912879134323	3.8737973881904018	3.880441912761122	0.0005138418749531129	0.0005098474838086653	0.0003885064074005016	0.0003891727923739968	1.1650240926836519e-05	1.1670221830571319e-05
45.1455	45.1455	4.673469387755102	0.6168887581511094	0.6183097449035458	0.0004137509320559587	0.00043208245538091237	4.0365072759497815	4.040162947087163	0.0005112797244217686	0.0005362840152681186	0.00040482471928089274	0.0004051913496226219	1.2139571845764707e-05	1.2150576719509443e-05
45.1455	45.1455	4.836734693877551	0.6179621098329946	0.6184742467277804	0.0004152190165885707	0.00041833127348149285	4.197087986579125	4.2011553040570195	0.0005150837472213007	0.0005177020834487256	0.0004209294941910666	0.0004213374088914873	1.262250253432308e-05	1.2634735631054003e-05
45.1455	45.1455	5.0	0.6192126872267396	0.6202006070323873	0.0004358534626599905	0.00041602789805452237	4.358358712525554	4.361158346202621	0.0005376425521487488	0.0005148293454212866	0.00043710347131938163	0.00043738424894219447	1.3107516175317599e-05	1.3115926565671081e-05

File: Data/IV-T_dependence_20250408_124236/IV_T47.00_V-3.00_5.00_1Pull_TReturn.txt
# IV Measurement - T = 47.00 C - Pull number 1
# Td_go[C]	Td_return[C]	Vcc	Vd_go[V]	Vd_return[V]	ErrVd_go[V]	ErrVd_return[V]	Vr_go[V]	Vr_return[V]	ErrVr_go[V]	ErrVr_return[V]	Id_go[A]	Id_return[A]	ErrId_go[A]	ErrId_return[A]
#  - T Return Leg
46.47308	46.6289	-3.0	-2.0591705698059015	-2.057237446160912	0.00018145180156448998	0.00021066310637232294	-0.9582193239282378	-0.956997128036257	0.0002003515918457616	0.00022312291055729696	-9.610062420301253e-05	-9.597804914614953e-05	2.8818358354236924e-06	2.8781771209736252e-06
46.47308	46.62386	-2.836734693877551	-2.0232205592638444	-2.020843008036231	0.00019959734852024227	0.00017626494299841734	-0.8347534319870837	-0.8304386756838352	0.0002077730533244311	0.00018847244745266134	-8.37181257634223e-05	-8.328539521450558e-05	2.5105387510955983e-06	2.4975475260780596e-06
46.47809	46.61883	-2.673469387755102	-1.9822823262758407	-1.981338033004136	0.00020699691938657111	0.0002026482138531561	-0.7123318925023585	-0.7098706661386327	0.00021693768113298858	0.00021160886641061077	-7.144036631254222e-05	-7.119352784461264e-05	2.142390041329662e-06	2.134983109242476e-06
46.48311	46.61379	-2.510204081632653	-1.9356342440571481	-1.934607698142932	0.00021940973732806037	0.00022778445071986936	-0.594216002322683	-0.5926203703269213	0.00023449931720479622	0.0002436211294823331	-5.959442406204824e-05	-5.943439678336388e-05	1.7872104868917317e-06	1.7824244771135886e-06
46.47809	46.60876	-2.3469387755102042	-1.8833317524490838	-1.8808842197824314	0.00022365302225352417	0.00023414000395048396	-0.48362888014435623	-0.4823580147520648	0.0002326985116287219	0.0002450572929299749	-4.8503548304518724e-05	-4.8376092142419494e-05	1.4546612863504865e-06	1.4508602233147021e-06
46.48311	46.60876	-2.183673469387755	-1.8237925438494784	-1.8196631848246538	0.00024797567735888415	0.00024498617695958256	-0.38014705234438617	-0.3767024325104681	0.00025390603540507674	0.000255374567568334	-3.812526851312668e-05	-3.777980468463224e-05	1.1435445417536984e-06	1.1331910423967489e-06
46.48311	46.60876	-2.020408163265306	-1.7566594389933932	-1.7549444405828887	0.0002888062295285825	0.00028583231322514935	-0.2843499999211072	-0.2833215639732376	0.0002982387916327357	0.00029271243750515134	-2.8517701325955994e-05	-2.8414558617313972e-05	8.556821584353078e-07	8.525718549257769e-07
46.48812	46.60876	-1.8571428571428572	-1.6752946561323732	-1.674130874515403	0.0002942491949838022	0.00031192710877111287	-0.20519610029098784	-0.20249335077004577	0.000301992238256127	0.0003241497057160865	-2.057928997001182e-05	-2.030822894093328e-05	6.178531698669848e-07	6.098491955012065e-07
46.48812	46.60876	-1.6938775510204083	-1.5789365771503152	-1.5753143560426497	0.00031044774901197754	0.00031073653023590205	-0.13409586659866898	-0.1329714645786091	0.0003206862320128639	0.00032501119414545204	-1.3448587563801924e-05	-1.3335820336837739e-05	4.0456271476678337e-07	4.012269659639577e-07
46.48812	46.60876	-1.5306122448979593	-1.4686671872085488	-1.4648622872673274	0.00036109575000745997	0.00034381875809503046	-0.08214594641583362	-0.08086825776820665	0.00036874632589230103	0.00035634932692847014	-8.23848625171333e-06	-8.110345779581451e-06	2.497998528631652e-07	2.458164739311874e-07
46.48812	46.60876	-1.3673469387755104	-1.3390606533215768	-1.335038083776187	0.0003702077522492969	0.00038625996629740403	-0.04607866232127256	-0.04554920736485814	0.0003815397527904007	0.0003974653124290958	-4.62126790906354e-06	-4.5681684249180765e-06	1.4376372525553848e-07	1.4266749820292987e-07
46.48812	46.60876	-1.2040816326530615	-1.1961031148870302	-1.19331430909883	0.0003900022276524729	0.0004040395322976983	-0.026885589314135823	-0.02649441387676834	0.0004020742889071105	0.000415991960668768	-2.6963784288572683e-06	-2.657147114308328e-06	9.035363598185913e-08	8.99413117461522e-08
46.48812	46.60372	-1.0408163265306123	-1.0454053567152337	-1.041998533023831	0.00041328460305106263	0.0003960123675501813	-0.015753463410114917	-0.0159253987561307	0.00043096006249890984	0.00041365389824988955	-1.5799281325960201e-06	-1.5971716734661218e-06	6.413024479261827e-08	6.336347280975954e-08
46.48812	46.59365	-0.8775510204081636	-0.8827753087695982	-0.8811730064633074	0.000416997236856361	0.00040859422018587515	-0.012845118219382168	-0.011566976381474244	0.0004317261518009491	0.0004247009178773173	-1.2882477403853343e-06	-1.1600618174179364e-06	5.802635989288814e-08	5.499393116737017e-08
46.48812	46.58862	-0.7142857142857144	-0.723412576020528	-0.7205692392493367	0.00040929240080005917	0.0004171496435493687	-0.010738230095346543	-0.010748236942545442	0.0004196400246144395	0.00043045039078867364	-1.0769461533794547e-06	-1.0779497485252675e-06	5.304866069375028e-08	5.393086603052399e-08
46.48812	46.58862	-0.5510204081632657	-0.5604012655795366	-0.5585912910880259	0.00039400206567566593	0.000410640178787823	-0.009922673473906185	-0.009622470526610765	0.00041406134932016434	0.000428244641075835	-9.951532919372365e-07	-9.650456851480058e-07	5.1136854416441204e-08	5.178871957776361e-08
46.48812	46.58862	-0.38775510204081653	-0.3969691575947735	-0.3936414038734847	0.0003945254978985063	0.00040233847954041077	-0.009085286486286922	-0.009887652340426378	0.00041181446625637133	0.0004242441159833137	-9.11171044658201e-07	-9.91640992922112e-07	4.9521216348141354e-08	5.190917932625858e-08
46.48812	46.58862	-0.22448979591836737	-0.23363111563527333	-0.2301197742023554	0.00039960416787552795	0.0004094308279870564	-0.010356605873042435	-0.009619741319159191	0.00042320622194922807	0.0004290944228279974	-1.0386727382451545e-06	-9.647719706307484e-07	5.2645812947365204e-08	5.185484011001995e-08
46.49313	46.58358	-0.06122448979591866	-0.07322093341851778	-0.0711837464840358	0.00041092139287782713	0.0004020275216745096	-0.009312259314632435	-0.008366160497776665	0.0004321756995491744	0.0004234828579923994	-9.339343410522951e-07	-8.390492927265735e-07	5.1603938834637365e-08	4.9364735032000194e-08
46.49313	46.57855	0.1020408163265305	0.09090508133397042	0.09708071612525679	0.0003930835956467972	0.00039677580031997363	-0.009367751681219099	-0.008397090793773251	0.0004226393540153769	0.00042368683318635774	-9.394997173020859e-07	-8.421513182001055e-07	5.0895472202639826e-08	4.942979549548816e-08
46.49313	46.57855	0.2653061224489792	0.24707366124880856	0.2500469635581118	0.00038267734473300955	0.0003609673348635812	0.00015828081551610973	0.00046030465951613087	0.0004144696983855176	0.00038934457095930476	1.5874116489430322e-08	4.616434254499357e-08	4.157024113126424e-08	3.907222648046755e-08
46.49313	46.57351	0.4285714285714284	0.36189866111421576	0.36534501985209966	0.0003154595890761861	0.00031139097232110334	0.04614641479996667	0.047915346722387564	0.00037232166928255	0.0003680878029079619	4.62806286229733e-06	4.805470536795463e-06	1.4371717730255124e-07	1.4875486777550978e-07
46.48812	46.57351	0.5918367346938771	0.4274108312314009	0.42864868473561646	0.00031525274930601136	0.000313476737167619	0.14330757596806928	0.14513200011973496	0.0003787826227298577	0.0003757405290337071	1.437243766603844e-05	1.455541070301223e-05	4.326567149617795e-07	4.3809624624216357e-07
46.48812	46.56847	0.7551020408163263	0.46655772089687464	0.4663377792313232	0.0003092450236338923	0.0003024634450290057	0.26912597736570815	0.271837825557099	0.0003823946293388508	0.0003717511898875023	2.6990871263234194e-05	2.7262844805646277e-05	8.102823141592458e-07	8.183796011035567e-07
46.49313	46.56847	0.9183673469387754	0.4917982991442572	0.4928970986214404	0.0003193855981026458	0.0003199084738556431	0.4026678223399165	0.41115951445955823	0.0003940645159931314	0.0003998140581447991	4.0383895531031644e-05	4.1235534495994205e-05	1.2116350681144667e-06	1.2371783795726303e-06
46.49313	46.56847	1.0816326530612246	0.5109495863911412	0.5115026184823303	0.0003011088098893226	0.00031388662703681525	0.5494454981013706	0.5534855218717114	0.0003759104646928131	0.00039658294847354653	5.5104352432190405e-05	5.550952982365975e-05	1.6528421507965626e-06	1.6650372869255496e-06
46.49815	46.56847	1.2448979591836729	0.5244682719580217	0.5254130213832107	0.00033440620446926984	0.00032623322746991014	0.6976050232859422	0.7039375182544919	0.00041177676155589043	0.00040454458325776105	6.996339617750899e-05	7.059848743902235e-05	2.0983961319061653e-06	2.117422912081945e-06
46.50316	46.56847	1.408163265306122	0.538492277714965	0.5374839093629817	0.0003296164998132713	0.00034242014231186186	0.8506178533150915	0.8590290354318607	0.0004052061634502169	0.0004260053667295972	8.53091819591908e-05	8.615274650805944e-05	2.5584859808146662e-06	2.583812409657228e-06
46.50316	46.56847	1.5714285714285712	0.546896410135594	0.5461229789046325	0.0003519565249441921	0.0003455801342880762	1.0051871977939264	1.0095911057138138	0.00043997946245726547	0.00042934685681592305	0.00010081107188786745	0.00010125274352761145	3.0233398290043494e-06	3.036567506761131e-06
46.50817	46.56847	1.7346938775510203	0.5545239353440687	0.5549179217573602	0.00034681616550583284	0.000347186740515078	1.1607554066767358	1.1649905609088016	0.00042557062368821534	0.00042929773388402406	0.0001164131387701069	0.00011683788596016464	3.4911372974133987e-06	3.5038778000736063e-06
46.50817	46.56345	1.8979591836734686	0.5606254988634045	0.5612089804720162	0.000344878046167377	0.0003660110530013564	1.3171000485367015	1.3209199235973337	0.0004288382602435642	0.00045667912139359893	0.0001320930747705046	0.00013247617326219373	3.961303521232675e-06	3.972822014712004e-06
46.50817	46.55842	2.0612244897959178	0.5659749891255348	0.5676209166550659	0.0003631190116181341	0.00034330648968007067	1.475143576933332	1.4791890589659162	0.0004509064574107328	0.00042499637249261376	0.0001479433935345835	0.00014834911833977698	4.436603424469636e-06	4.448743593163106e-06
46.50817	46.55842	2.224489795918367	0.5726468559305463	0.5735961496068621	0.00034889842465804527	0.00038143247427825547	1.631563727167798	1.6387258801430362	0.00043647596997084716	0.0004802228719976737	0.0001636309023335471	0.00016434920069632295	4.906988938538616e-06	4.928568592159259e-06
46.50817	46.55339	2.387755102040816	0.5780922252392724	0.5772206382235734	0.00036316232967051006	0.0003808985712085695	1.790785330498586	1.798024805653815	0.0004502346200831696	0.0004739760424102883	0.0001795993712264152	0.00018032542429583944	5.3858288434000264e-06	5.407620613553036e-06
46.50817	46.55339	2.5510204081632653	0.5823165639910175	0.5825255994582772	0.0003555515182811474	0.00036141025847721294	1.9506737528203981	1.9555707224759409	0.0004439843851035806	0.0004487692050269737	0.00019563471595831895	0.00019612583717540277	5.866659813678069e-06	5.881390276570569e-06
46.50817	46.55339	2.7142857142857135	0.5873225090069559	0.5860519369059607	0.00035337956431226	0.0003622007407321545	2.1066376820153896	2.1138707891980015	0.00044370229360250703	0.0004518538011832527	0.00021127646996443582	0.00021200188438451524	6.3356957906174975e-06	6.3574540055334804e-06
46.5132	46.54836	2.8775510204081627	0.589035235591683	0.5885549094139297	0.00038256921382434254	0.0003580685741862286	2.266850414539091	2.2716595986899497	0.00047855187607940446	0.00044887579537252067	0.00022734434004002515	0.0002278266571748019	6.817535067464845e-06	6.831977675852463e-06
46.5132	46.54836	3.040816326530612	0.592162588923873	0.5925488501133744	0.00036609100540149785	0.00038654983862895304	2.425625352426078	2.4313783587400555	0.0004581659659048668	0.0004866766539866731	0.00024326801247879628	0.00024384498633437524	7.2950134082856025e-06	7.312333286031326e-06
46.51823	46.54836	3.204081632653061	0.5949118597432654	0.5937176245832525	0.0003790927295639672	0.00038211706684830723	2.5884189314494983	2.596061861653868	0.000468967632678307	0.0004758281904107766	0.0002595947178266471	0.0002603612337432422	7.784599072560541e-06	7.807588313234932e-06
46.52326	46.54836	3.3673469387755093	0.5974620924438324	0.5969654089927072	0.00037928917877541287	0.0003763892948629303	2.7473171334128867	2.7541026630842165	0.00047267780254509864	0.0004684621475933179	0.00027553075252360713	0.0002762112790175726	8.262466251301282e-06	8.282870429525154e-06
46.52326	46.54836	3.5306122448979584	0.6018450208823514	0.6014542154435617	0.0003647732104070245	0.00038191747954281204	2.90823170707893	2.914508706110163	0.00045451073237691306	0.0004751431178130866	0.00029166901083932704	0.0002922985363664791	8.746386383370834e-06	8.765274690932782e-06
46.52828	46.54335	3.6938775510204076	0.6035900126090401	0.6022167404741304	0.00040008026813352567	0.0003897033416855434	3.0680659998300346	3.0733159389141	0.000501010950470125	0.00048163996172179423	0.00030769892687092915	0.00030822544768971014	9.227092898450568e-06	9.242871067572075e-06
46.52828	46.54335	3.8571428571428568	0.6059139416950521	0.6047115333333807	0.00036686525682362906	0.00036952266215491147	3.2283710687325793	3.23687549616267	0.00045541755700535656	0.0004608135940787062	0.00032377605743983345	0.0003246289736398225	9.709167824303646e-06	9.734746462045096e-06
46.52828	46.54335	4.020408163265306	0.6076684763452462	0.6070250106460297	0.00036608790062901865	0.0003883395813431863	3.3931664660043115	3.399095048525164	0.0004511135689510735	0.00047899032910594757	0.00034030352682823303	0.0003408981093696885	1.0204769283549869e-05	1.0222611588529862e-05
46.52828	46.53832	4.183673469387754	0.6087613682990707	0.608191519438324	0.00040216298831105785	0.0003775120390439683	3.550775150128306	3.557159501765764	0.0004975086839399523	0.00046791342241662986	0.0003561102346934416	0.00035675052670401804	1.0678780710077381e-05	1.0697967481495475e-05
46.52828	46.53832	4.346938775510203	0.6113911253621821	0.6112866076285524	0.0004031744160099807	0.000377858296847145	3.715779331684239	3.7187458972134175	0.0004993856705033885	0.000467657467409961	0.00037265864323380194	0.0003729561625928611	1.1175012877120967e-05	1.1183920692206075e-05
46.52828	46.5333	4.5102040816326525	0.6139472655868239	0.6142285546177666	0.00038468421872264687	0.00038141740256531653	3.8781712756679516	3.882659331119089	0.0004787279072658039	0.00047327932513757415	0.00038894506826476295	0.0003893951791313899	1.1663379876778171e-05	1.1676874986055803e-05
46.52326	46.52828	4.673469387755102	0.6155645639085127	0.6172850166890449	0.0003908900367571715	0.000389982404794955	4.03970354334836	4.041525238372028	0.0004864761819103727	0.0004820960313891662	0.00040514527563417514	0.00040532797496460013	1.2149174026994548e-05	1.2154650825371612e-05
46.52326	46.52828	4.836734693877551	0.6168196855619279	0.6177417137425142	0.0004007632125272639	0.00038647220730779415	4.197007024767831	4.20202771630227	0.000494108764718444	0.00047830368888909813	0.000420921374462725	0.00042142490385139607	1.2622250616420905e-05	1.2637343700705174e-05
46.52326	46.52326	5.0	0.6174127100836646	0.617311827749476	0.0003822512735956286	0.0004014505272719981	4.358621163969907	4.361996189455467	0.00047695710843844705	0.0004984385943096154	0.0004371297927960994	0.0004374682769486979	1.3108281847277629e-05	1.3118439923825076e-05

File: Data/IV-T_dependence_20250408_124236/IV_T53.00_V-3.00_5.00_1Pull_TReturn.txt
# IV Measurement - T = 53.00 C - Pull number 1
# Td_go[C]	Td_return[C]	Vcc	Vd_go[V]	Vd_return[V]	ErrVd_go[V]	ErrVd_return[V]	Vr_go[V]	Vr_return[V]	ErrVr_go[V]	ErrVr_return[V]	Id_go[A]	Id_return[A]	ErrId_go[A]	ErrId_return[A]
#  - T Return Leg
52.5073	52.64126	-3.0	-2.0524887056524506	-2.051381272100901	0.00018672696198922983	0.00020361839126786083	-0.9639823391466817	-0.9658572522272205	0.00020022979556524333	0.00021891515241932087	-9.667860186006236e-05	-9.686663847429751e-05	2.899167126160107e-06	2.9048191973884563e-06
52.5073	52.64126	-2.836734693877551	-2.016566869455986	-2.0152008681199374	0.00017521832412133336	0.00018355470407243154	-0.8393815835141293	-0.8373438322766684	0.00018403725275037788	0.00019515675638371644	-8.418228698366555e-05	-8.397791919332749e-05	2.524438532212992e-06	2.5183187475509623e-06
52.51367	52.64126	-2.673469387755102	-1.9773186445187436	-1.9752841841174917	0.0002262524077828853	0.0002281359032205037	-0.71706147178886	-0.7141849675866944	0.00023689703032896215	0.00023627916341881653	-7.191469980833016e-05	-7.162621277571902e-05	2.1566342566083585e-06	2.147983249439294e-06
52.51367	52.64126	-2.510204081632653	-1.9308759595032317	-1.9292441195806553	0.00022967369493861678	0.0002327375791456018	-0.5997961620489487	-0.5970215491156872	0.00024216973361584267	0.00024593058141534116	-6.015406298755879e-05	-5.987579471624583e-05	1.8040011114337958e-06	1.7956625922691638e-06
52.51367	52.64126	-2.3469387755102042	-1.8775719164762246	-1.877243367252684	0.0002368365580944033	0.0002546612091792868	-0.4876211441200691	-0.4885990827719755	0.0002481898268157814	0.0002660344426134566	-4.890393582590203e-05	-4.900201411814016e-05	1.466691703288422e-06	1.4696637512888041e-06
52.51367	52.64126	-2.183673469387755	-1.8188852093471541	-1.8165349233112111	0.00026896479147201077	0.00024418250389905525	-0.38185912576473	-0.3813296758294151	0.0002794774894429163	0.00025284463142646765	-3.829697380049444e-05	-3.824387481991928e-05	1.148751904211046e-06	1.1470979472863334e-06
52.51367	52.64126	-2.020408163265306	-1.7535080020968068	-1.7516434966048533	0.0002712593949328608	0.00028771923781212197	-0.2886429231753831	-0.28587240023177274	0.0002799717159718	0.0002960058234943828	-2.8948242219976242e-05	-2.867038413717508e-05	8.685238415981946e-07	8.602501116321581e-07
52.51367	52.64126	-1.8571428571428572	-1.6728775705617032	-1.670041959005834	0.0002986958564930886	0.0002749229688705505	-0.20657385084062874	-0.2055226863155767	0.0003080907915238942	0.000283665972145126	-2.0717465734693485e-05	-2.061204355787551e-05	6.22021775656494e-07	6.187469413183199e-07
52.51367	52.63486	-1.6938775510204083	-1.5761809441703531	-1.5733466958841757	0.0003028810880099692	0.00030691407205395746	-0.13642745428892772	-0.13502968429948195	0.00031888302478505026	0.00032124123948163396	-1.3682424459826267e-05	-1.3542240928641255e-05	4.1153886438281696e-07	4.073666658204502e-07
52.51367	52.62845	-1.5306122448979593	-1.4655352905869174	-1.4644646654546052	0.0003681280064654855	0.00036332395903695025	-0.0839580892383247	-0.08300016403876452	0.0003764532139629054	0.00037287643249024155	-8.420227583825565e-06	-8.324156457603502e-06	2.5530410110127403e-07	2.524018571648419e-07
52.51367	52.62206	-1.3673469387755104	-1.337005289293071	-1.3338247693056153	0.00036473683280798365	0.00038145716684632514	-0.0481491596096801	-0.046034537830132345	0.00037795065254974454	0.0003959128836708592	-4.828919828470575e-06	-4.6168426266304625e-06	1.4968356938837747e-07	1.4402653498973531e-07
52.51367	52.61566	-1.2040816326530615	-1.1944580967005634	-1.1917065537006466	0.0003864373951140756	0.0003819691883927514	-0.02659948536619021	-0.027344083330194554	0.00039816269422909216	0.00039561155183209936	-2.667684822604574e-06	-2.7423611804427395e-06	8.94085714712582e-08	9.130613716945785e-08
52.51367	52.61566	-1.0408163265306123	-1.0442093103174428	-1.0384571995534964	0.0003842607311696024	0.0003833261544892068	-0.01712803578421896	-0.016506703676429292	0.00040129300784050694	0.0003985915925288282	-1.7177851553724763e-06	-1.6554712342221735e-06	6.536926733245347e-08	6.373688633746123e-08
52.51367	52.61566	-0.8775510204081636	-0.8817664854203532	-0.8806036120274895	0.0004042690063476375	0.00040287946463640214	-0.012549007492274167	-0.012728675291366454	0.0004188056839714142	0.00041673122895369416	-1.2585505458102664e-06	-1.2765695809213173e-06	5.646693947510995e-08	5.667590402397479e-08
52.51367	52.61566	-0.7142857142857144	-0.7230317679573541	-0.7176077519970029	0.0003888619695820524	0.0004033806660009611	-0.01058767311645301	-0.010586310657331843	0.0004024853082351046	0.00041962429220865333	-1.0618466669795415e-06	-1.061710024805119e-06	5.1412699005733234e-08	5.277050998311971e-08
52.51367	52.61566	-0.5510204081632657	-0.5608720498057995	-0.5583122741817272	0.0003877641607183082	0.00040501880636514137	-0.008271550405306735	-0.00931817228257283	0.00040586044663644844	0.0004235706574231297	-8.295607667542609e-07	-9.345273575943064e-07	4.770365185731402e-08	5.089102638341674e-08
52.52003	52.61566	-0.38775510204081653	-0.3950892016708544	-0.39315426033074136	0.00039242372410788165	0.0003957135397682712	-0.009278145049740115	-0.00968569534202797	0.00040889596752164054	0.0004129920464896109	-9.305129926527043e-07	-9.713865552129144e-07	4.960131687476378e-08	5.063649671270845e-08
52.52003	52.61566	-0.22448979591836737	-0.23382197414931374	-0.22886737909779875	0.0004060541822189747	0.00038982204732990536	-0.009214010484437436	-0.00978439874007631	0.00042290191907194116	0.00040814240898127865	-9.240808830044565e-07	-9.812856022541682e-07	5.066304151961963e-08	5.041212448273625e-08
52.52003	52.61566	-0.06122448979591866	-0.07178222411741988	-0.07015674615008159	0.000405237115151163	0.0003811721366561217	-0.009533318921207498	-0.008939732872623098	0.00042407411046559883	0.0004051102606813858	-9.561045954475477e-07	-8.965733499772437e-07	5.129202830535338e-08	4.871892999842312e-08
52.52003	52.61566	0.1020408163265305	0.09063333522592495	0.09445959313519392	0.00038405028210093597	0.0003838283497100224	-0.008999319062869507	-0.008540369868866702	0.0004105519230473062	0.0004132671527907858	-9.025492992547896e-07	-8.565208974893893e-07	4.9273179248618796e-08	4.8760003401495475e-08
52.51367	52.60927	0.2653061224489792	0.24597031753266485	0.24997425558304454	0.00036236373797456854	0.00035531911904838025	0.0006654459623203069	0.000768243252857722	0.0003945063062637953	0.0003885753545098549	6.67381368288343e-08	7.704776380079451e-08	3.961595154260262e-08	3.903897860082846e-08
52.52003	52.60288	0.4285714285714284	0.3562969650165876	0.35984738707017677	0.0003124509951811196	0.00030975719505621014	0.049587848685551675	0.05148323102388486	0.0003658978113046967	0.00035957610828938306	4.9732071693462715e-06	5.163296662710346e-06	1.53579875689957e-07	1.589757854402289e-07
52.52639	52.60288	0.5918367346938771	0.4211270433252778	0.4236122929967959	0.00029355254033717473	0.00030965384255986076	0.14959321979609874	0.15419453486449888	0.00035621056930513107	0.0003771044608745281	1.5002830187152616e-05	1.5464299956323224e-05	4.5130547846017986e-07	4.6526706632213233e-07
52.53275	52.5965	0.7551020408163263	0.45820357300535236	0.45990902881147366	0.0002939442385076787	0.000302557955572558	0.2714098052666697	0.27989103510957725	0.0003686515335643142	0.00037251422419439835	2.721991828970712e-05	2.8070507984111648e-05	8.170795783338552e-07	8.425779319876429e-07
52.53911	52.60288	0.9183673469387754	0.4837595221526234	0.484585667521273	0.00030542105528433733	0.0003142436375939352	0.4124644939891189	0.4194574376354051	0.0003807242977899476	0.00038580556253376964	4.13664119936936e-05	4.2067740210149945e-05	1.2410405631499705e-06	1.2620769960842084e-06
52.53911	52.60927	1.0816326530612246	0.5017920152743396	0.501292144756557	0.00031694346666434104	0.0003205616516372997	0.5597452389542864	0.5644402541938112	0.00039550229589285676	0.0004030476306226775	5.613732212960449e-05	5.660818916796823e-05	1.6838550027764803e-06	1.697988835347839e-06
52.53911	52.60288	1.2448979591836729	0.5156896897765255	0.5181744852873417	0.000313850068585243	0.0003061576768484481	0.7082318050182632	0.713266597082427	0.00038944357262012266	0.00037968569025670454	7.102916508055994e-05	7.153410862325012e-05	2.1303069643043906e-06	2.1454285673980354e-06
52.53911	52.60288	1.408163265306122	0.5280627717385779	0.5282704439310509	0.0003391167660289405	0.00033314163049234005	0.8598013795392733	0.8652323501184469	0.0004209091247287889	0.00041490187603912754	8.623020555002239e-05	8.677488217013809e-05	2.5861264604582295e-06	2.6024477925542535e-06
52.53911	52.60288	1.5714285714285712	0.5372862345189428	0.537201254252766	0.0003339022526540725	0.0003300357439025408	1.0148601481992483	1.0176315808532324	0.00041672564292445787	0.00041173229749575215	0.00010178118024262845	0.00010205912956105028	3.0523945397627366e-06	3.060721819066498e-06
52.53911	52.5965	1.7346938775510203	0.544778343324078	0.5458562392507147	0.00033989973652936913	0.00035211445198354916	1.1709437079660074	1.174458828835843	0.00041927396242851195	0.0004359920058159281	0.00011743493209968985	0.00011778746653654028	3.521767908803216e-06	3.532358951416522e-06
52.53911	52.5965	1.8979591836734686	0.5521050314479323	0.5517814808986087	0.0003418739921422874	0.0003549298995999083	1.3250222613275173	1.3308262135127853	0.0004232916932982867	0.0004411425301084493	0.00013288760017325416	0.0001334696834332349	3.985121563958474e-06	4.002594874992047e-06
52.53911	52.5965	2.0612244897959178	0.5589804810608787	0.558031187384838	0.0003570459860557761	0.0003566212161280769	1.4814455957180765	1.488536787912581	0.00044569824377468096	0.0004441590232898466	0.00014857542831391802	0.00014928660996014253	4.455549976261424e-06	4.476873546625895e-06
52.53911	52.59011	2.224489795918367	0.562797650023189	0.5648502874266924	0.00035719155754240464	0.00034308427830116896	1.6386521936031588	1.6488468597056998	0.0004420786297998445	0.00042768025481685154	0.00016434181061108805	0.00016536424227316216	4.92831109650666e-06	4.95895678275644e-06
52.53911	52.58373	2.387755102040816	0.5678803928520988	0.5698076089752465	0.00036200733077169006	0.00036336944206859955	1.8008221635571777	1.8041803608985827	0.00045008330136089126	0.00044789344448339843	0.000180605973679388	0.0001809427701232156	5.416012611634433e-06	5.426109941168736e-06
52.53911	52.58373	2.5510204081632653	0.5735702473859191	0.572328762722049	0.0003704415011383274	0.00036376603343586845	1.9606755635044353	1.9684212912171781	0.00046321438275041864	0.00045430599115185683	0.00019663780598780817	0.00019741463155322216	5.896753453064698e-06	5.920040428275053e-06
52.53911	52.57736	2.7142857142857135	0.576913451587286	0.5773578791676771	0.00035066137175424446	0.0003835817306313246	2.1193099447222066	2.1244971132984114	0.00043354541074967215	0.0004778017156833834	0.0002125473818796717	0.00021306760739127584	6.373798613414385e-06	6.389429980167763e-06
52.54549	52.57736	2.8775510204081627	0.5799240167407529	0.5803352703256057	0.0003765902627731846	0.00036159738141283595	2.277917951206964	2.281416242449667	0.00046643228115386643	0.00044748273801890567	0.0002284543126273156	0.00022880515920666605	6.850810545259995e-06	6.861318429750829e-06
52.54549	52.57736	3.040816326530612	0.5844078275134711	0.5840506495194144	0.000377271128786657	0.0003573466422339513	2.4367947743060565	2.4435016160669925	0.0004686411908201021	0.00044302119730955995	0.0002443882032199435	0.00024506083803700656	7.328610524666725e-06	7.348764401627853e-06
52.55186	52.57736	3.204081632653061	0.5862873225537748	0.5854434619262637	0.0003679879607946969	0.0003583503302579251	2.598251081170248	2.6049997675787755	0.0004548690863570141	0.00044397753628892583	0.0002605807924150284	0.00026125762386709214	7.814159533685002e-06	7.83444902353611e-06
52.55823	52.57736	3.3673469387755093	0.5899690827961122	0.5894015030563311	0.00037657118992359884	0.0003667910526446549	2.7558456674973746	2.7623341773932584	0.00046688556272902023	0.0004601329295305055	0.0002763860864002983	0.0002770368245304642	8.28811139282319e-06	8.307620952380954e-06
52.55186	52.57098	3.5306122448979584	0.5925952014561146	0.5930782551554558	0.0003540344854565033	0.0003626724118002271	2.9187384045109486	2.92561445290277	0.0004421316165501433	0.0004533205909204929	0.00029272273638661605	0.0002934123410794073	8.777977624670022e-06	8.798662238055193e-06
52.55823	52.57098	3.6938775510204076	0.5941920506560062	0.5937330814778928	0.00038716132134508906	0.00037609405817347563	3.0795920302764364	3.085276810909696	0.0004825965429548324	0.0004701902950863299	0.00030885488218598296	0.00030942501363049804	9.261746139628874e-06	9.278836009972739e-06
52.55823	52.5646	3.8571428571428568	0.5971935345006774	0.5960901835837091	0.0003555194167582513	0.00037208470396850286	3.239593255904596	3.2449077839087237	0.0004429024782680223	0.0004621342008392606	0.0003249015400566238	0.00032543453855267515	9.742911453621078e-06	9.758903263196136e-06
52.55823	52.5646	4.020408163265306	0.5977924593670882	0.5983164113100238	0.0003771385779384542	0.0003657719552437848	3.402815765459648	3.408359995333177	0.00046440715796127385	0.00045445327089803703	0.0003412712632092717	0.0003418272986995464	1.023379445432552e-05	1.0250463609781683e-05
52.5646	52.5646	4.183673469387754	0.6010938564750031	0.6009852489170142	0.0003869380342651718	0.0003774588508223939	3.5618899915505393	3.5686277614796547	0.00048108468665232566	0.0004704533241155711	0.0003572249515144458	0.00035790068814358186	1.0712199771881156e-05	1.0732458115153092e-05
52.55823	52.5646	4.346938775510203	0.6029488190344677	0.6037845064785773	0.00035882478881089653	0.00038354653416966094	3.723333111773639	3.7290520060389505	0.0004470922070974167	0.00048040538444426943	0.0003734162182101734	0.00037398977093961995	1.1197707792553144e-05	1.1214920614490327e-05
52.55823	52.5646	4.5102040816326525	0.6051191524945368	0.6043248134971622	0.00036921933740000795	0.0003879665722652119	3.8847293770770603	3.890912678494919	0.0004618852711214387	0.00048365240612722234	0.00038960278578648684	0.0003902229143009647	1.1683095840860384e-05	1.170170031076892e-05
52.55823	52.5646	4.673469387755102	0.606780530034322	0.6070749973882006	0.0003903353847592521	0.00039462271056261956	4.047061732608102	4.051959158430047	0.0004904857266639037	0.0004918641823930823	0.0004058832346412699	0.0004063744016076669	1.2171304616281824e-05	1.2186033660228604e-05
52.55823	52.5646	4.836734693877551	0.6079902091948545	0.6070568203910474	0.0003722083913447763	0.0003601359463480506	4.2051152732995325	4.214401596760954	0.0004653764194140327	0.00044701219595771793	0.0004217345575468391	0.00042266589075929734	1.2646624356312592e-05	1.2674545372039906e-05
52.5646	52.5646	5.0	0.6099969496701947	0.6082760424750855	0.0003727194095219361	0.00037687108074127584	4.370748512962459	4.372682102363574	0.0004600844774067847	0.0004709748837089234	0.00043834605485532633	0.00043853997616724236	1.314474756051823e-05	1.3150566513413516e-05
