Repository: moncapiten/PID

FOLDER: IV-T_dependendence_YYYYMMDD_HHMMSS contain the files for each data pull at each temperature, both forward and reverse in voltage( description of the columns is present inside each file)
    each folder also contains a log.txt file with timestamped logs from the program to follow the progress live and be able to reference in case the need should arise

FILE: IV_T[TT.TT]_V[MIN]_[MAX]_[n]Pull_T[DIR]
    - TT.TT is temperature at which the specific measurement was taken
    - MIN and MAX are the extremes of the applied voltage
    - n is the pull number 0-indexed
    - DIR can be either Go or Return, if we are in the increasing or decreasing temperature arm

IV-T_dependence_20250404_100546 - PN diode
IV-T_dependence_20250408_110423 - Schottky diode
IV-T_dependence_20250408_124236 - 1st Zener diode
IV-T_dependence_20250411_094932 - 2nd Zener diode
IV-T_dependence_20250414_092701 - PN diode long take
IV-T_dependence_20250415_113544 - Schottky diode long take


There's also files with a single IV take at room temperature in case of need.

File: Data/IV-T_dependence_20250414_092701/IV_T10.50_V0.00_5.00_1Pull_TGo.txt
# IV Measurement - T = 10.50 C - Pull number 1
# Td_go[C]	Td_return[C]	Vcc	Vd_go[V]	Vd_return[V]	ErrVd_go[V]	ErrVd_return[V]	Vr_go[V]	Vr_return[V]	ErrVr_go[V]	ErrVr_return[V]	Id_go[A]	Id_return[A]	ErrId_go[A]	ErrId_return[A]
#  - T Go Leg
10.67352	10.67222	0.0	-0.01851816937761994	-0.018764467689043756	0.0012115055954212805	0.0012304344408612146	-0.0044471281035810325	-0.0035592428516910296	0.001223434501805889	0.0012431109153834032	-4.460062284205228e-07	-3.569594676252161e-07	1.2342603723292272e-07	1.251313154795109e-07
10.67352	10.67352	0.050505050505050504	0.030766031640980716	0.031552642007370096	0.0011869745322718784	0.0011630066674387792	-0.002403463527081006	-0.0029101712079734514	0.0012007319631034878	0.0011774385194846047	-2.410453843226362e-07	-2.9186352501990284e-07	1.2063915909399852e-07	1.1841019397050234e-07
10.67352	10.67352	0.10101010101010101	0.08174660159341678	0.08066597878523321	0.0011800715716087369	0.0011944504425682892	-0.002486235997008988	-0.0016843377797711861	0.0011991195608236104	0.0012112315019170265	-2.4934670514582165e-07	-1.689236565812041e-07	1.204929319987284e-07	1.2158099851263016e-07
10.67352	10.67352	0.15151515151515152	0.13134162934465712	0.13185194857517635	0.0011026005285840906	0.0011686673795459903	-0.0008514970604273642	-0.0007423240215585861	0.0011181412140956668	0.0011800247158036852	-8.539735838204435e-08	-7.444830223233238e-08	1.1216856086916184e-07	1.1836672895171814e-07
10.67352	10.67352	0.20202020202020202	0.1793084525915002	0.17918984772737115	0.0010658037636527772	0.0010889040229113754	0.0019767902060382615	0.0017197968820311135	0.0010694996493941502	0.0010908397009688194	1.982539570793563e-07	1.7247987985468994e-07	1.0742564986032153e-07	1.0952342690345928e-07
10.67352	10.67352	0.25252525252525254	0.22549802005311725	0.2268735642873812	0.0010344336311859052	0.0010160593035035985	0.006453020462376502	0.005218088626854023	0.0010383504556651007	0.001021257300449309	6.471788649459936e-07	5.233265095631354e-07	1.0592994186397019e-07	1.0361800197126011e-07
10.67352	10.67352	0.30303030303030304	0.2711831760136553	0.2708973427349142	0.0009250805675571065	0.0009302469642422536	0.011973145662062479	0.011268120125990377	0.0009369707211328757	0.0009423072305776241	1.2007968771499829e-06	1.1300892714863482e-06	1.0063238448679604e-07	1.0039694975663722e-07
10.67352	10.67352	0.35353535353535354	0.3107649504958303	0.3111834758545665	0.0008977219651530613	0.0009114698848008916	0.02254170369187466	0.022074113844669396	0.0009121352262569858	0.0009271491268642167	2.2607264759677726e-06	2.2138314958047735e-06	1.1386031555568628e-07	1.142507841205933e-07
10.67352	10.67352	0.40404040404040403	0.34848767266635167	0.3478628382851422	0.0008086879369980987	0.0007655302974832595	0.03738180939966523	0.03798176339223741	0.0008259664239983931	0.000781745139752071	3.74905319422979e-06	3.8092230861736447e-06	1.396453152750286e-07	1.3854482586470775e-07
10.67352	10.67352	0.45454545454545453	0.3771496159197022	0.3762671229449097	0.0007452209801264034	0.0007128195719071144	0.05751506369715825	0.056935578187275904	0.000753992567533308	0.000722687632987478	5.768234249038035e-06	5.7101171584872036e-06	1.8877875014889176e-07	1.8593706467736632e-07
10.67352	10.67352	0.5050505050505051	0.40018759676716875	0.3998899484387883	0.0005833653164844418	0.000584918873434127	0.08377203540212787	0.08436152776744342	0.000586001486159445	0.000588932669410844	8.40156808766702e-06	8.460688774189492e-06	2.58701541701229e-07	2.6049484730851913e-07
10.67222	10.67352	0.5555555555555556	0.41773112555784264	0.417482100708398	0.00057382835521934	0.0006039432207524413	0.11637423583147026	0.11679725116961386	0.0005781649842596006	0.0006074263495275067	1.1671270266921097e-05	1.171369483197411e-05	3.5475678772005284e-07	3.565016562743343e-07
10.67222	10.67352	0.6060606060606061	0.43106304414134894	0.43127571590915204	0.0005296580390719309	0.000509941829200907	0.15258252804675732	0.15223729299450353	0.0005327413777106531	0.0005087099806934047	1.530263043293123e-05	1.526800651835358e-05	4.619794051121214e-07	4.6067498056989766e-07
10.67222	10.67352	0.6565656565656566	0.44316165343630953	0.4420678526326274	0.000503074519883095	0.00046719194747885383	0.19139213719608922	0.19383971295697688	0.0005044921902484956	0.00046684914054398577	1.919487886832707e-05	1.9440348305784463e-05	5.778155658405164e-07	5.848341894343987e-07
10.67222	10.67352	0.7070707070707071	0.45372794231221547	0.45205020503392934	0.00039705279535541776	0.00041407746007821907	0.2318724302205915	0.23428225220145565	0.00039535951571884195	0.0004147562069842592	2.3254681598695366e-05	2.3496364677710928e-05	6.9846363410779e-07	7.058113809162493e-07
10.67352	10.67481	0.7575757575757576	0.4600871644233992	0.4611041673184902	0.00045817147616523685	0.0004379420249172426	0.27737159438814735	0.2765751430019	0.0004589838792633143	0.0004385342654009192	2.781783114914726e-05	2.7737954367856785e-05	8.354413672791626e-07	8.32938944370803e-07
10.67352	10.67481	0.8080808080808081	0.4688284819494729	0.466814470663039	0.0004277555119446437	0.0003290741214038772	0.3196371925863506	0.32177910520757524	0.00042825834243174923	0.0003247591779030655	3.205668364119452e-05	3.2271497864564763e-05	9.622415999964503e-07	9.682721362590797e-07
10.67352	10.67481	0.8585858585858586	0.4747246449443851	0.4745406028596327	0.0003853435029191355	0.0003368128628348093	0.3640738152186049	0.36450092423913516	0.00038413443800394594	0.00033394369410507193	3.651327000487463e-05	3.6556105128787e-05	1.0955995973267845e-06	1.0967180420021587e-06
10.67352	10.67481	0.9090909090909091	0.48107795937117087	0.4795183730107927	0.000267202878526045	0.0004275550474684343	0.4070990207087316	0.4088756865659665	0.0002668283110616014	0.00042529671186474876	4.082830415291662e-05	4.1006487470260406e-05	1.224609235379656e-06	1.2303995281961625e-06
10.67352	10.67352	0.9595959595959596	0.48609117473790875	0.4860007459015892	0.0003469517553225937	0.00024462602713616865	0.45305395145204275	0.4542365749380691	0.00034300079562294225	0.00023681554156420483	4.54371629176655e-05	4.555576922455813e-05	1.362956666592413e-06	1.3662855742574522e-06
10.67352	10.67352	1.0101010101010102	0.49176830709823866	0.4891021960408212	0.00022244386445168874	0.000379386059084297	0.49849898566927786	0.5015515211932369	0.00021781324366520845	0.00037751958043794444	4.999488372974404e-05	5.030102509209075e-05	1.499353828370936e-06	1.5088500472049748e-06
10.67352	10.67352	1.0606060606060606	0.49605716957649076	0.4927780392900881	0.00025562618093157854	0.0002735661803923981	0.5458421353104855	0.5477211420877066	0.0002549232292013827	0.00026964805616789005	5.474296813865064e-05	5.493141531317888e-05	1.6417743942100879e-06	1.6474482493516746e-06
10.67352	10.67481	1.1111111111111112	0.49817115434538556	0.4983070273957038	0.0003016284138579161	0.00028052464457136345	0.5929442093381685	0.5948177578531464	0.00029715775871982887	0.0002763822724780529	5.946687487094258e-05	5.96547746317467e-05	1.7834799452262083e-06	1.7890802094982435e-06
10.67352	10.67481	1.1616161616161615	0.5006745811911393	0.5008804356839243	0.00026858911701020655	0.00031529608216458325	0.6399698676256634	0.6408572901641534	0.0002674335843946069	0.00031526360334451967	6.418311780419852e-05	6.427211815907666e-05	1.9248436013763014e-06	1.9275849090287794e-06
10.67352	10.67481	1.2121212121212122	0.5058141272232964	0.5036483380125156	0.0001905825201344871	0.00023646076771058366	0.6860207713851271	0.6896427832386762	0.00018649035203196278	0.00023503982968402782	6.880160178368539e-05	6.916485640744922e-05	2.0632358058481296e-06	2.0741778842397885e-06
10.67352	10.67481	1.2626262626262625	0.5089610185958284	0.5089187583370302	0.0002744671539322691	0.0002570621093520657	0.7362076724108393	0.7378683495780842	0.00026828702817118487	0.0002545630167457596	7.383488841749467e-05	7.400143913128916e-05	2.2142474937652775e-06	2.2192252147787965e-06
10.67352	10.67352	1.3131313131313131	0.5126036900848736	0.5116430357853372	0.00018886122311566228	0.0002337735853554939	0.7803572822998905	0.7815167081713833	0.00018296552112712154	0.00023146327438910698	7.826269003107918e-05	7.83789698296443e-05	2.346932062885171e-06	2.350461838984046e-06
10.67352	10.67481	1.3636363636363635	0.5146863195336795	0.51499169308585	0.0002194338606833881	0.00016370911059345036	0.8285737515355598	0.8293943102927873	0.00021348008022770458	0.0001584513061713583	8.309836039871224e-05	8.31806549285716e-05	2.491959367319641e-06	2.494385774645595e-06
10.67352	10.67481	1.4141414141414141	0.5170352435164627	0.5171138590290202	0.00020548629727090904	0.00017619872335169015	0.8764731876203671	0.8774029107080282	0.00019908046951395712	0.000170884676465544	8.790223524424502e-05	8.799547795687777e-05	2.6359966202925536e-06	2.6387727250584865e-06
10.67352	10.67611	1.4646464646464645	0.519894483642945	0.5200003646513612	0.00016605582863474136	0.0001832334429509678	0.9239764430084948	0.925220926799944	0.00016521909284859592	0.0001808478297673343	9.266637679355077e-05	9.279118712265008e-05	2.7788325403617206e-06	2.782584931804658e-06
10.67352	10.67741	1.5151515151515151	0.5222075082138843	0.5227087372271594	0.00018968752798491652	0.0002127726590482841	0.9731458340212595	0.9733832684287692	0.00018685645130839048	0.000207530889888213	9.75976164899468e-05	9.762142898693905e-05	2.9267160329800637e-06	2.927444090326593e-06
10.67352	10.67741	1.5656565656565655	0.524704121690903	0.5248927034350933	0.00017599333583064223	0.0001769489550157793	1.0210061514850899	1.0227887289626811	0.0001728190135097291	0.0001723168980599623	0.00010239756809598736	0.0001025763442947228	3.070640918777593e-06	3.0760015053027174e-06
10.67352	10.67871	1.6161616161616161	0.526349135331978	0.5269244372918708	0.000175830885634673	0.00014952949997885747	1.06940547199541	1.0704416321122128	0.0001669750173003382	0.00014227444664142682	0.00010725157677218033	0.00010735549414423957	3.216192574508867e-06	3.21929676569644e-06
10.67352	10.67871	1.6666666666666667	0.5281159394552504	0.5290493282590574	0.00015941605854020264	0.0001523621765026884	1.1176378633082147	1.1184638786925891	0.00015336581567946368	0.0001451351482828949	0.0001120888439783587	0.00011217168575795699	3.3612391190381913e-06	3.363719593086185e-06
10.67352	10.67741	1.7171717171717171	0.5309465523369026	0.5296859775843414	0.00015035650439818826	0.00017977134215727458	1.1647067312721553	1.1694058402083622	0.00014704488467764392	0.00017328938210007857	0.00011680942044651041	0.0001172806980451672	3.5027907185832484e-06	3.516934799201387e-06
10.67352	10.67741	1.7676767676767677	0.5322062203407205	0.5326024788779811	0.00016226927233835175	0.00014154360185993827	1.213479033546257	1.215972549681025	0.00015680395976663228	0.00013710020851701417	0.00012170083577838302	0.00012195091261468509	3.6494722437646016e-06	3.6569632550122613e-06
10.67352	10.67611	1.8181818181818181	0.5337330860004585	0.5350113833252439	0.00015849428346639745	0.00014917900274789915	1.26186107006997	1.2635945215334454	0.00015499709843779435	0.00014159449930600305	0.00012655311102898105	0.0001267269603383257	3.794975192530554e-06	3.800183100917574e-06
10.67352	10.67611	1.8686868686868687	0.5355680538630547	0.5364314612278226	0.00014414780948970063	0.00016118889235385787	1.3117291188021973	1.3125082857369774	0.00013860730369325572	0.00015551365417459153	0.00013155441969734202	0.00013163256300641635	3.94494190151055e-06	3.9472915027602775e-06
10.67352	10.67741	1.9191919191919191	0.5382132613737461	0.5385259057247779	0.00015125920477439118	0.00014848652138868857	1.3592651222125274	1.3621561839335588	0.00014513657384111788	0.00014448522810968213	0.00013632184557341563	0.0001366117925918723	4.087903943677588e-06	4.096598287369889e-06
10.67352	10.67611	1.9696969696969697	0.5398600966573242	0.5409193618249002	0.00014662881450904416	0.00016070088273399913	1.4081757023576662	1.411729031336663	0.0001430387247175164	0.00015537184148329354	0.00014122712890960446	0.00014158349526994916	4.234996871602958e-06	4.245687514472941e-06
10.67352	10.67741	2.0202020202020203	0.542443048611251	0.5425139389001479	0.00015067294629154469	0.00014047313099297247	1.458844296164767	1.4609661956118105	0.00014621915123838854	0.00013755150152214423	0.00014630872491874105	0.00014652153200399263	4.38737870965348e-06	4.393757296775175e-06
10.67352	10.67741	2.0707070707070705	0.5437290711598264	0.5441089704003242	0.0001503580568770764	0.0001368551694480066	1.5087346324883506	1.510441249149724	0.00014746294011931397	0.00013329305389065988	0.00015131226882843753	0.00015148342685284566	4.537419386155894e-06	4.542547463714786e-06
10.67222	10.67741	2.121212121212121	0.5449392047452879	0.5458485090278671	0.00014526814908097003	0.00015220039031350153	1.5579308597966741	1.5585171690896216	0.00014066306785923455	0.00014765819993705397	0.0001562461999595501	0.00015630500141306002	4.685370128387654e-06	4.687135561363718e-06
10.67222	10.67741	2.1717171717171717	0.5461693330276176	0.5470413744660332	0.00014316894105098415	0.00014003898823111133	1.6060781910439297	1.60729993082296	0.0001388722165402056	0.00013652359353466873	0.000161074936420011	0.0001611974657329215	4.8301681081595275e-06	4.833841701838569e-06
10.67222	10.67611	2.2222222222222223	0.5489067887988606	0.5487132037791811	0.00013639962771372499	0.00014599721393627454	1.6560576789841523	1.6580526738340413	0.00013392660371097027	0.00014114186141536347	0.0001660874214205348	0.00016628750113670057	4.9804753380081435e-06	4.986477100765205e-06
10.67222	10.67611	2.2727272727272725	0.549927427189002	0.5497224815461018	0.0001409600539707859	0.00013746624581768805	1.7057246814109515	1.706522044577432	0.00013333308971440023	0.00012661753996290006	0.00017106856698535268	0.0001711485352098518	5.129844078848931e-06	5.1322403641926035e-06
10.67352	10.67611	2.323232323232323	0.5507113099574743	0.550931706047983	0.00013760683374773044	0.00013710195539267132	1.7558651880125598	1.755408968260006	0.00013388129745273885	0.00013612298285435267	0.00017609720068323737	0.00017605144601945703	5.2806371692358465e-06	5.279265706885931e-06
10.67352	10.67741	2.3737373737373737	0.5522200009549251	0.5530261507786609	0.00013801823176804478	0.00014567919444410615	1.8029718106669008	1.8044910269912577	0.0001302675173908263	0.00013513652569343762	0.00018082156360113336	0.00018097392708768005	5.4223051300665e-06	5.426875232468088e-06
10.67352	10.67871	2.4242424242424243	0.5539718090555462	0.5542794547323608	0.000139256660978024	0.00013397786553814457	1.8530245302922197	1.854603332646065	0.0001377087700501274	0.00012995321912405132	0.00018584139306912243	0.00018599973248882408	5.572835940918936e-06	5.577582172800715e-06
10.67352	10.67871	2.474747474747475	0.555477318844744	0.5558199585046144	0.0001353208416024258	0.0001389722643261886	1.902363127274053	1.9049116808864401	0.00013694170042888076	0.00013878346986397462	0.00019078960257487245	0.00019104519916622606	5.721217083241098e-06	5.728882072301839e-06
10.67352	10.67741	2.525252525252525	0.5566179254160952	0.555950375195651	0.00013449513718651507	0.00013991464329405457	1.9513960606112453	1.953846366462277	0.00013340172958366386	0.0001371501080301053	0.0001957071568158906	0.00019595290005639123	5.868678362026751e-06	5.876048304125952e-06
10.67352	10.67741	2.5757575757575757	0.5579284869108271	0.5574290739140483	0.00013814920664127352	0.00013396446108705125	2.0021033149924703	2.0032586471729514	0.0001300041715156135	0.0001298480454294897	0.0002007926301266142	0.00020090849936545496	6.021175124187501e-06	6.024649648664412e-06
10.67352	10.67741	2.6262626262626263	0.5587587212557907	0.5585483225137448	0.0001303335517993661	0.00014498690738189035	2.051041187371729	2.0515815553338053	0.0001292657712584224	0.00014221636103762804	0.00020570065062398244	0.00020575484458267026	6.168351256365645e-06	6.169979230727132e-06
10.67352	10.67741	2.676767676767677	0.5599088707506473	0.5599570397931029	0.00013235445626187025	0.0001368019701281202	2.1002083039480883	2.102254697434101	0.00013344404962573937	0.00013953335331899402	0.000210631662215233	0.0002108368967439676	6.316217869572908e-06	6.3223735380537436e-06
10.67352	10.67871	2.727272727272727	0.5614670938315889	0.5604237341950064	0.00013040877223121099	0.00013811201135068948	2.150083628329174	2.152870527780843	0.00012878721670883967	0.0001330039532681685	0.0002156337005645546	0.00021591320106116168	6.466212525760392e-06	6.474594737340579e-06
10.67352	10.67871	2.7777777777777777	0.5622305277120152	0.5616611332761973	0.0001293861627895409	0.0001317180834571359	2.19787480968639	2.199102008980736	0.00012408601034093775	0.00012448603374004354	0.00022042671845215025	0.00022054979530445652	6.609939386936415e-06	6.61363015692749e-06
10.67352	10.67871	2.8282828282828283	0.5623364087204316	0.5622146228395064	0.00013066481924809813	0.00013930076623761518	2.247443108537625	2.249867486683979	0.00012947188327851308	0.00013848620601100361	0.00022539796495212367	0.00022564110788125352	6.759012725506284e-06	6.766305625205212e-06
10.67352	10.67741	2.878787878787879	0.564362689478063	0.5629985058417298	0.0001310874432378103	0.00013457092768546757	2.297035513982576	2.298511519795366	0.000131519679978556	0.0001329533229827037	0.0002303716291227135	0.00023051965899060936	6.9081579247395026e-06	6.912597158555234e-06
10.67352	10.67741	2.929292929292929	0.5651120361856958	0.565199740196959	0.00013372681185071608	0.00013042356570352814	2.3463081576934957	2.3478023569825712	0.00013554891303843952	0.0001292751405189007	0.0002353132241192955	0.00023546307862627332	7.056341849553288e-06	7.06083433927825e-06
10.67352	10.67741	2.9797979797979797	0.5653506092733289	0.5657200567404639	0.0001343442644704927	0.0001280042023018265	2.3974634462919404	2.396895332163461	0.00013532597170743527	0.00012892410723174024	0.00024044363115955676	0.00024038665451443797	7.210186849958256e-06	7.208477116242145e-06
10.67352	10.67741	3.0303030303030303	0.5663094458731501	0.5658618373182573	0.00013409887044211054	0.0001320344471617153	2.445684464252521	2.4474506669428617	0.00013455458630558365	0.0001346498794533162	0.00024527975772264775	0.00024545689168015865	7.355207200157774e-06	7.3605189180386225e-06
10.67352	10.67871	3.080808080808081	0.567490041838238	0.5669574558216549	0.00012803647180320454	0.00013099138647442186	2.4951363200028593	2.4973905808827777	0.00012923221239511876	0.000131361272610149	0.0002502393260458188	0.0002504654077708131	7.503928401656301e-06	7.510708267196082e-06
10.67352	10.67871	3.131313131313131	0.5678553994810135	0.567703167129857	0.00013390165320388483	0.00013623032954122676	2.5442447602601046	2.5450985234459784	0.00013260449860821587	0.00012926508856386416	0.0002551644529395351	0.0002552500775695495	7.651618359912462e-06	7.654185404001132e-06
10.67481	10.67871	3.1818181818181817	0.5700007395699972	0.5690350865962437	0.00013289840970608145	0.0001321778765689828	2.593529229474693	2.5960000028501145	0.00012997660857948018	0.00013171652401379209	0.0002601072339258543	0.0002603550298716392	7.799836681927447e-06	7.807267612518623e-06
10.67611	10.67871	3.2323232323232323	0.571084997450174	0.5704278990030929	0.00013128193956585987	0.00013137540177006438	2.643867143302219	2.644024068341711	0.0001298865831339811	0.0001290517362084624	0.00026515566576092864	0.000265171403905497	7.951223594297195e-06	7.951695396088763e-06
10.67741	10.67871	3.282828282828283	0.5709132248270782	0.5698130620743924	0.00012818908656128775	0.0001337809885973502	2.693110220694797	2.6955450605104505	0.00013041600277974728	0.00013623749165919043	0.00027009429552650655	0.00027033848766527433	8.09931798881065e-06	8.10664152271832e-06
10.67741	10.67871	3.3333333333333335	0.5727827289842651	0.5718816043504047	0.00013123849558149524	0.0001262543044261026	2.7440157937956156	2.7455272775817945	0.00012839898551925924	0.00012588135638098638	0.0002751996583888893	0.0002753512463726602	8.252411797875977e-06	8.256957065561309e-06
10.67611	10.67871	3.3838383838383836	0.5725768744915072	0.5731349083041045	0.0001316338684998593	0.0001259024617850713	2.7920921678955586	2.7939661710038743	0.00013003519430531576	0.00012614978212900424	0.0002800212784971977	0.00028020922384955116	8.396997618018389e-06	8.402632925645305e-06
10.67481	10.67871	3.4343434343434343	0.5739296975046199	0.5739174280315416	0.00013056811856179129	0.00012635177725403432	2.842866742440691	2.8449890967429217	0.00013549168719320106	0.00012905959990860944	0.00028511350340394053	0.0002853263561070025	8.549698645129935e-06	8.556080442849992e-06
10.67481	10.67871	3.484848484848485	0.5747363017532845	0.5744009361558116	0.00012898261526739452	0.00012912788475245255	2.892775727826939	2.8959210514445823	0.00013031212128103117	0.00013261483388165768	0.0002901189176438611	0.00029043436480238514	8.699794830519177e-06	8.709254471485161e-06
10.67481	10.67871	3.5353535353535355	0.5753774953278569	0.5759009928458635	0.0001279910690045363	0.00012515107963525916	2.9416740259975147	2.9445941952879324	0.00012856327618764081	0.0001234013806665268	0.0002950229692104618	0.0002953158354516029	8.84685201888903e-06	8.855633439849833e-06
10.67481	10.67871	3.5858585858585856	0.5761159358371978	0.576383137695347	0.0001269392848022511	0.00012511942143712617	2.9939960167418946	2.9938827578002707	0.00012875422844852683	0.0001290840116252446	0.00030027038579298913	0.0003002590269582059	9.00420596479092e-06	9.003865395686094e-06
10.67611	10.67871	3.6363636363636362	0.5775241986916271	0.577123850329332	0.00012660387829893335	0.00012916316120758963	3.0412450093938124	3.04390318310625	0.00012945507547792786	0.00013090738297274346	0.0003050090271180235	0.0003052756176016698	9.14630337869232e-06	9.154297817131183e-06
10.67611	10.67871	3.686868686868687	0.5783894237561102	0.5773178897739405	0.00012726500245519357	0.00012673227201235844	3.09046579888223	3.0946991377978774	0.0001268797243027004	0.0001286262913320998	0.00030994542161089464	0.00031036998674133763	9.294330349740292e-06	9.307061997476816e-06
10.67611	10.67871	3.7373737373737375	0.5784507711215017	0.5781499418186195	0.00012737167418292594	0.00012929177182644823	3.1400932289077663	3.1414987317700422	0.00012775012451770955	0.00012843923963788505	0.00031492259842621264	0.00031506355749373605	9.443580743074121e-06	9.44780776738936e-06
10.67741	10.67871	3.7878787878787876	0.578348525512516	0.5793982470981022	0.00013270511856602923	0.00013047162583743087	3.1893071955683805	3.1914491086436487	0.00013350412063720867	0.00013215910476591005	0.0003198583086519286	0.0003200731229208353	9.591588353079723e-06	9.598029786940025e-06
10.67741	10.67871	3.8383838383838382	0.5802112132957704	0.5801016968879236	0.00012903797914288654	0.00012810946187873958	3.2398984614339272	3.2418488827765977	0.0001258683025637488	0.000128255157262909	0.00032493214937658483	0.0003251277587781163	9.743736254898195e-06	9.749602294585338e-06
10.67741	10.67871	3.888888888888889	0.5812395769097018	0.5806251944059302	0.00012614346529686197	0.0001319680865717483	3.2882823207009255	3.2910487489264164	0.0001298617861142733	0.00013464109171021124	0.00032978460743164433	0.0003300620548517116	9.889247130160936e-06	9.89756757057891e-06
10.67741	10.67871	3.9393939393939394	0.5823188345693207	0.5823038400930104	0.0001256301968454724	0.0001254627665812936	3.340753049202786	3.341808768092143	0.00013092672085293264	0.00013116388439776233	0.00033504694104932167	0.00033515281998717714	1.00470485337044e-05	1.0050223549803952e-05
10.67741	10.67871	3.9898989898989896	0.5827309995261061	0.5826714698604301	0.00012484053113513588	0.00012457739615835898	3.389122348514519	3.392108929214427	0.0001274688550884871	0.00012988792642664986	0.00033989793887418703	0.00034019746557160035	1.0192514658740684e-05	1.02014968543437e-05
10.67741	10.67871	4.040404040404041	0.582666471186213	0.5829972925343977	0.00012705192704134187	0.0001247692947533305	3.4400442979445716	3.4413474580551355	0.00012775734367153	0.00012828328042316454	0.0003450049441324412	0.0003451356391590749	1.0345658149442807e-05	1.0349577358695755e-05
10.67611	10.67871	4.090909090909091	0.5838497937008736	0.5832763094406963	0.00012182021600017388	0.00012423359147041932	3.49000513682213	3.491876411061173	0.00012780819540506906	0.00012642095250066517	0.00035001555880274097	0.0003502032304744933	1.0495911154756486e-05	1.050153868499187e-05
10.67611	10.67871	4.141414141414141	0.5843891960913893	0.5842783164087559	0.00012405290866148393	0.00012515098112308447	3.541280962045112	3.5427355889329246	0.0001278616658707653	0.00012583286797785984	0.00035515805456274316	0.0003553039403202211	1.065011887380201e-05	1.0654493298379867e-05
10.67611	10.67871	4.191919191919192	0.586051028056103	0.5852280645100005	0.00012282660605504147	0.00012184787929240476	3.5886896107201207	3.5908242438610656	0.00012628125573649522	0.0001266108986613289	0.00035991270792499455	0.00036012679208314766	1.0792696195259238e-05	1.07991159632204e-05
10.67611	10.67871	4.242424242424242	0.5865854317724014	0.5850726511843423	0.0001210741071959303	0.000123464183507702	3.6373222702005013	3.640169209839788	0.00012962107104574701	0.00013056172000856003	0.00036479011836330373	0.0003650756403409676	1.0938955211233781e-05	1.0947517254371514e-05
10.67741	10.67871	4.292929292929293	0.5875338165988596	0.5859992225658255	0.0001233038741861817	0.0001193398228341047	3.6886399421006817	3.6920408941634504	0.00013088036522535692	0.0001277932065697589	0.0003699368109618576	0.000370277895312752	1.1093288928846692e-05	1.110351664353181e-05
10.67741	10.67871	4.343434343434343	0.5881922783207273	0.5877260383437527	0.00012133662168328035	0.00012165431597876301	3.7382896600303774	3.740146833758626	0.0001258350120164548	0.00012841562982302126	0.0003749162230498824	0.0003751024805695142	1.1242605688333605e-05	1.1248191275371753e-05
10.67611	10.67871	4.393939393939394	0.5883740482922574	0.5883958606888411	0.0001210208429604039	0.00012048738685015747	3.78820091969256	3.790454727143814	0.00013126538379835354	0.0001274862399122807	0.0003799218653788547	0.0003801479016291058	1.1392710218574837e-05	1.1399487923138567e-05
10.67741	10.67871	4.444444444444445	0.5883504181959586	0.5890143330169721	0.00012018874159774217	0.00011924769696815343	3.8391356035253423	3.8394007840993245	0.0001292301912607958	0.00012776449335803812	0.00038503014778109944	0.0003850567429645296	1.1545891757990866e-05	1.154668910218803e-05
10.67741	10.67871	4.494949494949495	0.5890120608923278	0.5878051082813682	0.00011890855381590223	0.00012205691095791193	3.8887148189010636	3.89057381205006	0.0001285961577035114	0.00013030824348822862	0.00039000248910852107	0.00039018892909939423	1.1694997006333419e-05	1.1700587962416653e-05
10.67741	10.67871	4.545454545454545	0.5897209637812952	0.5890047900934668	0.0001222632464778515	0.00011891141560416104	3.937615845193067	3.9397795913173086	0.00013174132525026994	0.00012534466609394579	0.0003949068142807208	0.000395123818204524	1.1842063079259504e-05	1.1848569665665167e-05
10.67871	10.67871	4.595959595959596	0.5901967466817751	0.5890947662293741	0.00011600418923720698	0.00011861975304589887	3.9890458673566034	3.9903008128152213	0.00012385695262250092	0.00012918136040808453	0.000400064774581948	0.0004001906341204715	1.1996733699961241e-05	1.200050840777429e-05
10.67871	10.67871	4.646464646464646	0.5906834357805469	0.5906275415143015	0.00011916911590502066	0.00011685936215248111	4.039222761415772	4.040794740941813	0.00012904841032008096	0.00013047904738778786	0.00040509705760864224	0.00040525471276118874	1.2147637044487661e-05	1.2152364794558262e-05
10.67741	10.67871	4.696969696969697	0.5907084291516324	0.5907802282903868	0.00011619816683911624	0.00011663355294386396	4.0893946519305135	4.090647779140069	0.00012609449134745653	0.00012665360989863584	0.0004101288388256457	0.0004102545160104371	1.2298524484812145e-05	1.2302293217578385e-05
10.67741	10.67871	4.747474747474747	0.5910156204035182	0.5903694281547288	0.00011978638511659146	0.0001191786960005768	4.138412577175113	4.140003660619005	0.00012461851372654446	0.00012286907715158238	0.00041504488789239924	0.00041520445899298014	1.244594163576416e-05	1.245072651102849e-05
10.67611	10.67871	4.797979797979798	0.5919162906124497	0.5908552084036428	0.00011986522954069402	0.0001183332378737444	4.188338847058464	4.189863521645065	0.00012860632624959702	0.00012536078814891848	0.00042005203560911285	0.0004202049465093837	1.2596091113403005e-05	1.260067611540988e-05
10.67611	10.67871	4.848484848484849	0.5922080314167554	0.5927165329121108	0.0001190523926751134	0.00011471578492270224	4.2383187898538734	4.238902369058709	0.0001316301964125083	0.0001309985647730628	0.00042506456622744694	0.0004251230938781175	1.2746401912142537e-05	1.2748156912207915e-05
10.67611	10.67871	4.898989898989899	0.593197314486808	0.5929960042433383	0.00011705123600527904	0.00011907206284494768	4.287963051622489	4.289762911496021	0.00012962527937021231	0.0001318194758263837	0.00043004343111247505	0.00043022394057727625	1.2895702661781595e-05	1.2901115813153427e-05
10.67741	10.67871	4.94949494949495	0.5926869952917373	0.5928928497844951	0.00011410813148460246	0.0001162104152756603	4.3397474028433	4.34041194730728	0.00012959629231600744	0.0001265077174190843	0.00043523692737371377	0.00043530357509851374	1.3051439756715935e-05	1.3053438013779806e-05
10.67741	10.67871	5.0	0.5935526747811493	0.593461789785354	0.00011613107996206563	0.00011347181344926308	4.388588388249227	4.387446246876239	0.00012824825933940127	0.00012049970629872068	0.0004401352309948076	0.0004400206846731761	1.3198324797730305e-05	1.3194889168518861e-05

File: Data/IV-T_dependence_20250414_092701/IV_T11.00_V0.00_5.00_1Pull_TGo.txt
# IV Measurement - T = 11.00 C - Pull number 1
# Td_go[C]	Td_return[C]	Vcc	Vd_go[V]	Vd_return[V]	ErrVd_go[V]	ErrVd_return[V]	Vr_go[V]	Vr_return[V]	ErrVr_go[V]	ErrVr_return[V]	Id_go[A]	Id_return[A]	ErrId_go[A]	ErrId_return[A]
#  - T Go Leg
11.16171	11.15379	0.0	-0.018741292017673633	-0.018941238986313086	0.0011500950861045313	0.001158499991762894	-0.0037607493774814696	-0.0019467891410032798	0.0011616425031861846	0.0011692751389720702	-3.7716872705661115e-07	-1.9524512496271986e-07	1.1704981916849961e-07	1.1741365517537837e-07
11.16303	11.15512	0.050505050505050504	0.030933714937603086	0.03347849428080712	0.0011841474255800735	0.0011423115759480191	-0.0023780002844919572	-0.0033763991205669613	0.00119915609459774	0.001160682622141697	-2.384916542465106e-07	-3.3862191561197083e-07	1.2047682818165475e-07	1.168478841488323e-07
11.16171	11.15512	0.10101010101010101	0.08025881416604962	0.08233235514269968	0.001131906069339187	0.0011178534364484278	-0.0018576375275175944	-0.001695709146970717	0.0011444566462412596	0.0011277934456536524	-1.8630403445166927e-07	-1.7006410058877916e-07	1.1491440431129512e-07	1.1322226352134471e-07
11.16171	11.15512	0.15151515151515152	0.13077268915558254	0.13259947751073464	0.0011367967539141796	0.0010846985341813385	-0.0009620268464713977	-0.001337737253644361	0.001148638955212949	0.0010998654487400412	-9.648248385030565e-08	-1.3416279747711975e-07	1.1523429571913871e-07	1.1037977573578084e-07
11.16171	11.15512	0.20202020202020202	0.1780774154554219	0.17918166803270996	0.001064002708199693	0.001067276532980085	0.001768468507303249	0.0017452702484479776	0.0010698607708562293	0.0010712451564903291	1.7736119820511975e-07	1.750346252580461e-07	1.0742897284559858e-07	1.0756421706643415e-07
11.16171	11.15512	0.25252525252525254	0.22521173252887342	0.22584883606232564	0.0010607268009701662	0.001066380999206127	0.005762546731538121	0.005562411383155898	0.001068164278062807	0.0010712452033263828	5.779306721029106e-07	5.578589292102997e-07	1.0851984625718545e-07	1.087306529356311e-07
11.16303	11.15512	0.30303030303030304	0.27039202221669506	0.2705019928793202	0.0009323082928412179	0.0009637492716240088	0.010772782830169081	0.01159288606880438	0.0009429260348872873	0.0009763144861682666	1.0804114762981727e-06	1.1626603218136978e-06	9.996267175410768e-08	1.0393733736142824e-07
11.16436	11.15512	0.35353535353535354	0.31130162633585995	0.3120945978353116	0.0008119289125677525	0.0008933065627717495	0.02012960792383961	0.021911730543213992	0.0008263479086322359	0.0009092277848290513	2.018815356919026e-06	2.197545937540266e-06	1.0263115185356302e-07	1.1250608768930827e-07
11.16436	11.15512	0.40404040404040403	0.3482450096506409	0.3491084170323005	0.0007469417573794031	0.0007721198510118499	0.03567746701263602	0.03823011467155299	0.0007599811510372221	0.0007846662659961405	3.5781232587138726e-06	3.834130445447096e-06	1.316131269733771e-07	1.3932652820564805e-07
11.16436	11.15512	0.45454545454545453	0.37626439633726416	0.3762234979119948	0.0007384651515975136	0.0006800193594262199	0.057370419747281465	0.05716164121585765	0.0007447533049271442	0.0006861928781182326	5.753727785305532e-06	5.732789210295622e-06	1.8801020951029703e-07	1.8517212852914588e-07
11.16436	11.15512	0.5050505050505051	0.3981985788282763	0.39947233190864045	0.0006581034027180924	0.0006590307220219776	0.08513569130493315	0.08530080357825591	0.0006630975748079972	0.0006621704802461635	8.538330288329471e-06	8.554889537484296e-06	2.6453422484084645e-07	2.649915517047967e-07
11.16303	11.15512	0.5555555555555556	0.4167409328217826	0.417115379786581	0.0005218704114965066	0.0005885129623743812	0.11840107044523236	0.11681817182715165	0.0005242109679886155	0.0005905233352309436	1.1874543219860833e-05	1.1715792982364022e-05	3.599416599932455e-07	3.562779336904509e-07
11.16171	11.15512	0.6060606060606061	0.430828106443065	0.4322881737164964	0.0005128251555824018	0.0004892608543790195	0.15330120163706662	0.15341491307347363	0.0005146176366901672	0.0004922642710234765	1.5374706813465713e-05	1.5386111029332427e-05	4.6392059161851856e-07	4.640165735817273e-07
11.16039	11.15512	0.6565656565656566	0.44250728224988856	0.4433084333967473	0.0005597405143618738	0.0004980671457125256	0.1923577962940946	0.1926862017358259	0.0005625070258652203	0.000500326209542189	1.929172563374733e-05	1.9324661692490815e-05	5.812444491558046e-07	5.816563170563219e-07
11.16039	11.15512	0.7070707070707071	0.4516471301467693	0.4539183459265307	0.0003841248808469119	0.0004012299715207443	0.2334348577850503	0.23440233476600786	0.000385926658853815	0.0004004202656170486	2.3411378776958207e-05	2.3508407859393024e-05	7.031022672315237e-07	7.060886608786033e-07
11.16171	11.15512	0.7575757575757576	0.45949141325364284	0.4614740692181072	0.0005075768375705352	0.00035696204807412823	0.27693356821631193	0.2767097794643408	0.000505466723812663	0.00035500419474730375	2.777390113492247e-05	2.7751457172233554e-05	8.343962923705457e-07	8.329431738952804e-07
11.16303	11.15512	0.8080808080808081	0.46660179979614913	0.46803051177371185	0.0003934358356368351	0.00045819243207412936	0.3204436508327832	0.32118279005694983	0.0003896945075128573	0.0004564905840389472	3.213756401893323e-05	3.221169291514892e-05	9.645000850549987e-07	9.670151600806457e-07
11.16436	11.15512	0.8585858585858586	0.47333637756016	0.47452015372491285	0.00035365254928055624	0.0004486993192507486	0.3633592377199328	0.36505266376630824	0.0003517247869494675	0.0004517042234806116	3.644160442482527e-05	3.661143955132968e-05	1.0933422016963878e-06	1.0988001116105984e-06
11.16567	11.15512	0.9090909090909091	0.4792666215994728	0.4798428336910791	0.00028211134735423737	0.00035487441033263487	0.40858912779819856	0.4075147598466623	0.00027596643536474485	0.0003530342880518533	4.097774824974411e-05	4.08699989817132e-05	1.229109839087298e-06	1.2260784411075275e-06
11.16567	11.15512	0.9595959595959596	0.4840053660168058	0.48519823147728397	0.000392353024241657	0.00024274331336093116	0.45461501445359753	0.45502119907052085	0.00038967062488669317	0.00023752003865184473	4.559372324276377e-05	4.56344598405898e-05	1.3677756759380145e-06	1.3686461387615031e-06
11.16567	11.15643	1.0101010101010102	0.4871404436230829	0.49041412081033947	0.0003315347681652344	0.00021598038203079098	0.501093936875182	0.500452588706186	0.0003280422140468289	0.0002108291169865741	5.025513357488537e-05	5.019081222607422e-05	1.5073578672254172e-06	1.5052185053418425e-06
11.16567	11.15776	1.0606060606060606	0.4929275450916717	0.4947711470279157	0.00023309255688673167	0.0001988505729889483	0.5469237818186385	0.547437768178998	0.00023199666645307398	0.00019323629785230093	5.485144737926372e-05	5.490299550486391e-05	1.6449928346674342e-06	1.6464881085202763e-06
11.16567	11.15908	1.1111111111111112	0.49601309035530083	0.4991486223634479	0.0002919372702539615	0.00029546452298848314	0.5937720457783869	0.5933717732138857	0.00029129217478243344	0.0002891893650240142	5.9549899285767416e-05	5.9509755612665295e-05	1.7859595286592217e-06	1.7847524634621902e-06
11.16567	11.16039	1.1616161616161615	0.5005323462755613	0.5008731648850622	0.0001892065281873637	0.00025110327651296305	0.6388295457408051	0.6409696393266735	0.00018240559579910955	0.0002524486647680079	6.406875396056615e-05	6.428338575134625e-05	1.921314395005432e-06	1.927829718379515e-06
11.16567	11.16039	1.2121212121212122	0.5042877138873727	0.5045421955363288	0.00018449794710833357	0.0002925256143112395	0.688077626540439	0.6888563413483826	0.00018276946162933217	0.0002906671529630312	6.900788552205787e-05	6.908598348695041e-05	2.069418036057e-06	2.0718838628589042e-06
11.16567	11.16039	1.2626262626262625	0.50672888334172	0.5082393918076527	0.0002756472254324457	0.00023534541910516047	0.736564278877989	0.7374808120811921	0.00026806163102590286	0.00023044374813995067	7.38706527808634e-05	7.39625726688589e-05	2.215319604788747e-06	2.2180332811220974e-06
11.16567	11.16039	1.3131313131313131	0.5110136572589143	0.5116784809297856	0.00019179730559422162	0.00016322408344719377	0.7805819825313364	0.7817623299723272	0.0001822481882264704	0.00015273559299673882	7.82852254068134e-05	7.840360344722969e-05	2.3476072484735124e-06	2.351135792094255e-06
11.16567	11.16039	1.3636363636363635	0.5145263594263955	0.5153316029326113	0.00016109769028372554	0.00018898674672022857	0.8287643342637406	0.8292028146652539	0.00015443972086646407	0.00018555228907360613	8.311747410126774e-05	8.316144967057004e-05	2.4924886794339006e-06	2.4938286797592157e-06
11.16567	11.16039	1.4141414141414141	0.5163876879939896	0.5180440668567421	0.00022914476644601364	0.00014997448300314365	0.8781616091598329	0.8763922224826626	0.0002211274232273207	0.00014099493677814277	8.807156846453043e-05	8.789411518229492e-05	2.641091904790842e-06	2.6357154405921604e-06
11.16567	11.15908	1.4646464646464645	0.519545481410787	0.5216381120948472	0.0002153753066092293	0.000153875345015308	0.9241033453825863	0.9251167649621365	0.00021314518366302062	0.00015075720091059513	9.267910393968371e-05	9.278074064408148e-05	2.7792469953435717e-06	2.782253644028491e-06
11.16567	11.15908	1.5151515151515151	0.5221761512105764	0.521732632480043	0.00017436068420518226	0.00017753975830582053	0.9737626174942707	0.9741060333205902	0.0001695328685263405	0.00017252146799347036	9.765947422467864e-05	9.769391568755292e-05	2.9285603182328723e-06	2.9295948505597063e-06
11.16567	11.15908	1.5656565656565655	0.5236503056796853	0.5237075632207172	0.0001817747088359029	0.00015212289135769374	1.0212394921959866	1.0228337596261876	0.0001749439874840451	0.00014631907061512232	0.00010242097003269348	0.00010258086045794681	3.0713438706363918e-06	3.0761233860302984e-06
11.16567	11.15908	1.6161616161616161	0.5268330968642119	0.5265931615187571	0.0001438352818372592	0.00014029213172160452	1.0683674924578612	1.0702906206996785	0.00013559829481690422	0.00013303026896460758	0.00010714747692887988	0.00010734034908230654	3.21305611905189e-06	3.21883863949613e-06
11.16567	11.16039	1.6666666666666667	0.5282140952398766	0.5271021174390413	0.0001421998484688937	0.00018356959879944882	1.116612618081771	1.1187749996404515	0.00013800141066237965	0.00017623992959516725	0.0001119860212698597	0.00011220288834023181	3.3581491064533843e-06	3.364670196351828e-06
11.16567	11.16039	1.7171717171717171	0.5305043968811557	0.529456038570356	0.0001400032365523761	0.0001595625324627077	1.1652725700108995	1.1679539424516716	0.00013559036195070454	0.0001528669050906101	0.00011686616889087348	0.00011713508599455136	3.504487771051479e-06	3.512558852728157e-06
11.16567	11.16039	1.7676767676767677	0.5311905806265202	0.531870852642133	0.0001681983366537103	0.0001591923373663817	1.213963455262032	1.2159029577758198	0.000160172334386754	0.00015289197877001078	0.00012174941884084164	0.00012194393318381505	3.65093055944234e-06	3.6567602627204146e-06
11.16567	11.16039	1.8181818181818181	0.5335676753263662	0.532910576879285	0.0001521977354522931	0.0001400490126169503	1.2620980479639736	1.2638851756518228	0.00015006601361905746	0.0001384078685492158	0.00012657687774184873	0.0001267561102850088	3.7956858849486756e-06	3.801056032622303e-06
11.16567	11.16039	1.8686868686868687	0.5353817396422365	0.5355298821690334	0.00015491682889927716	0.00015684456565390135	1.3109326673703268	1.3130582053456128	0.00015281738608858092	0.0001504673001724651	0.00013147454291147594	0.0001316877149077939	3.942551936719148e-06	3.948943361383595e-06
11.16567	11.16039	1.9191919191919191	0.5370794711763274	0.5363283067689792	0.00013700452790655975	0.0001550763247975947	1.359238287909382	1.361735440742259	0.0001328890349218044	0.00015057389653316323	0.00013631915433851992	0.0001365695959023427	4.087819052999079e-06	4.095335150902682e-06
11.16567	11.16039	1.9696969696969697	0.5394447529308625	0.5390939368858094	0.0001535024149930463	0.00014499841032439642	1.4077945339696907	1.4097754283087849	0.00014961799802674157	0.00014478896267325868	0.00014118890121047947	0.00014138756677452462	4.233852832756351e-06	4.239808485774388e-06
11.16567	11.16039	2.0202020202020203	0.5415964549688497	0.5410534171789037	0.0001414054267868385	0.00013921578693945258	1.4586023132053185	1.4610849128156	0.0001377291125079705	0.00013422382539200037	0.0001462844562436384	0.00014653343825249223	4.386648206064416e-06	4.394113292162858e-06
11.16567	11.16039	2.0707070707070705	0.5411729309351846	0.5427720522597205	0.0001492163819769126	0.00014440162095875653	1.5091649254951895	1.509856305379328	0.00014304088748033611	0.00013933733496195852	0.0001513554232770223	0.00015142476234874416	4.538712026673615e-06	4.5407901261415136e-06
11.16567	11.16039	2.121212121212121	0.5435941069559652	0.5455899412433656	0.00014498967954713362	0.00013614438645011346	1.5570930165423431	1.5582492584275274	0.0001387243678076562	0.00013372540825229908	0.00015616217195289772	0.00015627813242679044	4.682849813455868e-06	4.686325638874666e-06
11.16567	11.16039	2.1717171717171717	0.5450282720313375	0.5460543635206249	0.0001365487762754639	0.00014420690971930382	1.6057179457358786	1.6061896305647283	0.00013411775614586684	0.00013838696574786595	0.00016103880711421909	0.0001610861127835451	4.829083352851964e-06	4.830503111884743e-06
11.16567	11.16039	2.2222222222222223	0.5470504629646097	0.5484737218416903	0.00014213320467468415	0.0001352125322975224	1.655820244576573	1.6577165358508978	0.00014008724402580635	0.00013346931857975288	0.00016606360892353555	0.00016625378957485688	4.979762980992992e-06	4.985464072090439e-06
11.16567	11.16039	2.2727272727272725	0.5487286542267611	0.5492221596994653	0.00014260532959776772	0.00014861245084793487	1.7051351911174275	1.707582312014386	0.00013098791332946238	0.0001366913751273745	0.00017100944650661192	0.0001712548703253822	5.128070633394571e-06	5.135431619150073e-06
11.16567	11.16171	2.323232323232323	0.5498469939766	0.5498274534707872	0.00013494678899221736	0.00013431942690929983	1.7524155662744039	1.7554130619566894	0.00013347685442240617	0.00013176985256828084	0.00017575123520954808	0.00017605185657975023	5.27026264607659e-06	5.27927690738571e-06
11.16567	11.16171	2.3737373737373737	0.5509194368086274	0.552186373510192	0.00013830723260494223	0.00013934938188992236	1.803597691404121	1.804692527839069	0.00012975884058528248	0.00013269020134986	0.00018088433370816578	0.00018099413577766214	5.4241872867952305e-06	5.427480620698161e-06
11.16567	11.16303	2.4242424242424243	0.5528116622122555	0.5527162329772022	0.00013945483620113103	0.0001385431506077381	1.853022256016285	1.8557855012769042	0.00013849813255238275	0.00013639014835306487	0.00018584116498007071	0.00018611829317790636	5.572829297998112e-06	5.581138982866064e-06
11.16567	11.16303	2.474747474747475	0.5546993433665953	0.5550660642841573	0.00012901884415859925	0.00013199451479920283	1.9016944911238625	1.9041525285498693	0.0001296729589285619	0.00013085056577784854	0.00019072254449141134	0.00019096906313808738	5.71920451670391e-06	5.726597112382117e-06
11.16567	11.16171	2.525252525252525	0.5545221176443536	0.555040616488143	0.00013625564107290744	0.00013914903635231504	1.9517431151194555	1.9534210759068533	0.0001314544206489309	0.00013703351375042195	0.00019574196320524075	0.00019591024730787818	5.8697216553005326e-06	5.874769253907405e-06
11.16567	11.16303	2.5757575757575757	0.5561984912067897	0.5570069131551697	0.00013307212248999864	0.00013415316047584727	2.0027751389206836	2.004006886766899	0.0001290582390359825	0.0001297628234122347	0.00020086000791502193	0.00020098354094543166	6.023195370034086e-06	6.026899893969111e-06
11.16567	11.16303	2.6262626262626263	0.5563493602831596	0.5580552714659694	0.00013301302744815076	0.00012860381376028697	2.050035502553419	2.052027768272187	0.0001328801015367959	0.00013033963779770477	0.00020559978964531332	0.0002057995956546171	6.165327521566632e-06	6.171318537892719e-06
11.16567	11.16303	2.676767676767677	0.5581007141929377	0.559220871408406	0.0001356910761947029	0.00013308299747898146	2.1005494453382885	2.10360425283708	0.0001356066124282188	0.00013604417322878742	0.0002106658755729905	0.00021097224479360945	6.3172442851348035e-06	6.326431440600051e-06
11.16567	11.16303	2.727272727272727	0.5602001571300244	0.5608318077810913	0.00012816125373641763	0.0001298771922861245	2.1504534273174802	2.152361544826665	0.0001281712645344903	0.00012997496817091091	0.0002156707880169973	0.00021586215473138752	6.46732454049894e-06	6.473063397357133e-06
11.16567	11.16436	2.7777777777777777	0.5606782121551483	0.5608613454014649	0.00013595253698455917	0.0001277541981598705	2.1981004206219765	2.1993694638306525	0.0001306579266191293	0.00012447460052788197	0.00022044934516317083	0.00022057661857693837	6.610619165700885e-06	6.614434501788019e-06
11.16567	11.16567	2.8282828282828283	0.5602933142404334	0.5608040878604329	0.0001324770843558695	0.0001315532142913869	2.2475422679560477	2.250841331639203	0.00013216610137196336	0.00013437255263521996	0.0002254079097338329	0.00022573877561319857	6.759311463222756e-06	6.769233543713956e-06
11.16567	11.16567	2.878787878787879	0.5623636742161611	0.5622314365618729	0.00013649247278101824	0.00013251333991762493	2.2965765650983867	2.2979902550211504	0.00013407068847754008	0.00012909171644759536	0.00023032560075201953	0.0002304673809067446	6.906778169578601e-06	6.911028764182011e-06
11.16567	11.16567	2.929292929292929	0.5629439748502708	0.5641900080051094	0.0001301624777992243	0.00013121311263739722	2.3473602377408724	2.3486329201658425	0.00012927798287072932	0.00012936878518540122	0.00023541873811461965	0.00023554637650845877	7.059504704797277e-06	7.063332202757649e-06
11.16567	11.16567	2.9797979797979797	0.565171111426443	0.5648475608771195	0.00013031288846197472	0.00013280074284177356	2.395500746160324	2.3979292180033602	0.00013137356561506144	0.0001319362632647115	0.0002402467903079254	0.00024049034379734833	7.2042834654048e-06	7.2115869858065696e-06
11.16567	11.16567	3.0303030303030303	0.5641109387976715	0.5659000097419202	0.00013395725376963395	0.00012944288993820013	2.4460565357953237	2.447091786200477	0.00013407375775410622	0.00012944527024954963	0.0002453170730914977	0.00024542089922780836	7.356326084526942e-06	7.359438676264734e-06
11.16567	11.16567	3.080808080808081	0.5646289824863546	0.566652991119342	0.0001307583761131786	0.00012704639051835858	2.4957453710981627	2.497354192467736	0.0001328936062789343	0.00012877858994156534	0.0002503004082938685	0.00025046175834597694	7.5057607130514804e-06	7.510598382320597e-06
11.16567	11.16567	3.131313131313131	0.5657077872673856	0.5678917534753194	0.000129358607305396	0.0001262731342847724	2.544519947648199	2.545573847116324	0.00012503813563565766	0.00012718578405665089	0.0002551920517147928	0.0002552977481813583	7.652444680950795e-06	7.655614548489327e-06
11.16567	11.16567	3.1818181818181817	0.5666489012949826	0.5679053862231842	0.0001267771685242519	0.00013045377205894634	2.5958385292587534	2.5961178113396275	0.0001262445492387092	0.0001322040926744852	0.00026033883554896735	0.00026036684498441755	7.806781085347822e-06	7.807621994237972e-06
11.16567	11.16567	3.2323232323232323	0.5684234306420449	0.5697299023124174	0.00012717006179964506	0.00012637345349037477	2.6448109678151055	2.644411150105791	0.00012431822424517516	0.00012452973665663748	0.000265250322717391	0.0002652102246620992	7.95406117008119e-06	7.952858785974963e-06
11.16567	11.16567	3.282828282828283	0.5698130620743924	0.5697062722161185	0.0001304053999560089	0.00013599367970233697	2.6930492700997477	2.6960149259185524	0.00013168981979531442	0.00013571008131938405	0.00027008818273992056	0.00027038561086335897	8.09913489246775e-06	8.108054513307747e-06
11.16567	11.16567	3.3333333333333335	0.571488072362042	0.5705501393089469	0.0001246568306741488	0.00012657482540182944	2.7431697649055566	2.745767442870398	0.00012439294410623042	0.0001238987683472159	0.00027511480943792567	0.00027537533275202067	8.249866821350377e-06	8.257679040468756e-06
11.16567	11.16567	3.3838383838383836	0.5710745469214471	0.5717420958972553	0.00013024096379099222	0.00012841635530040256	2.792311408095563	2.7940466803719612	0.0001274449536874901	0.0001275820011296503	0.00028004326628177343	0.00028021729820198186	8.397656564678538e-06	8.40287526816675e-06
11.16567	11.16567	3.4343434343434343	0.5728231728029305	0.5729186020379838	0.00013015380734301589	0.00012591522277530877	2.843310226247951	2.844561987722391	0.0001316002970101924	0.0001279734263611841	0.00028515798076902526	0.00028528352098309006	8.551031773231481e-06	8.55479578495521e-06
11.16567	11.16567	3.484848484848485	0.5738724399635878	0.5742468861049398	0.0001301725053382965	0.00012633267538905734	2.892505088990714	2.8947957397121096	0.00012942428494163385	0.0001287998238224278	0.00029009177504670685	0.0002903215063395958	8.698980774084687e-06	8.705869616865587e-06
11.16567	11.16567	3.5353535353535355	0.5742927830227511	0.574191900688552	0.00012859705307295474	0.00012663386140198318	2.9429671782842726	2.944463196994096	0.0001287040559946324	0.00012605676028623085	0.0002951526605440049	0.00029530269752222406	8.85074108445546e-06	8.855239849841093e-06
11.16567	11.16567	3.5858585858585856	0.5747976491186759	0.5753084227386754	0.00012253892282492238	0.00012343577154542239	2.992525924776735	2.9931449826865677	0.00012634821420122967	0.0001274301631895796	0.00030012294902986007	0.0003001850348697791	8.999784445714557e-06	9.0016463630061e-06
11.16567	11.16567	3.6363636363636362	0.5752039050050457	0.5757923852878742	0.0001245834941210125	0.0001261642269061183	3.0436598355812405	3.043370091058697	0.00012889408804970398	0.00012720879276562657	0.00030525121207313616	0.0003052221533505864	9.153565682846004e-06	9.152694063744638e-06
11.16567	11.16567	3.686868686868687	0.5761313862847779	0.5776273531504704	0.00012744232931685378	0.00012383998549030548	3.0915615467273736	3.092421221330856	0.00012555985174356822	0.00012565905020833727	0.00031005531508648815	0.00031014153257756055	9.2976255379276e-06	9.300210949677816e-06
11.16567	11.16567	3.7373737373737375	0.5764967439275533	0.5778800134108971	0.00012897440365225048	0.00012471813122876368	3.140790977099573	3.140348857858121	0.00012858843299988428	0.0001272209922557984	0.0003149925761808818	0.00031494823566925295	9.445679275840222e-06	9.444349453562802e-06
11.16567	11.16436	3.7878787878787876	0.5769625294795991	0.5779436329009326	0.00012692945186500528	0.00012663856220533487	3.1904930020423445	3.192760911002764	0.00012966047504073773	0.00012772392541173392	0.0003199772341833662	0.00032020468468586544	9.595154034855638e-06	9.601974317153587e-06
11.16567	11.16436	3.8383838383838382	0.5774510362780862	0.5787811380447575	0.0001268996357725224	0.00012625174568698085	3.240103148569148	3.242862300133085	0.00012469149220507752	0.00012617113330167185	0.00032495267762201865	0.00032522939525956126	9.744351681921315e-06	9.752649787837206e-06
11.16567	11.16436	3.888888888888889	0.5785980047984409	0.5791537664863942	0.00012327040757765696	0.00012726926811352515	3.2899470896636642	3.292666669840318	0.00012806898462628622	0.00012914993790140078	0.0003299515685150601	0.00033022431750479573	9.894253546475228e-06	9.902432594440529e-06
11.16567	11.16436	3.9393939393939394	0.5800921539644183	0.5807128968701409	0.00012485324699838035	0.00012557734669342942	3.3396691295680827	3.3444018975140404	0.00012955225721337002	0.00013026432857891231	0.00033493823383492957	0.0003354128871240638	1.0043788558094226e-05	1.0058022048942393e-05
11.16567	11.16567	3.9898989898989896	0.5801694062023186	0.580599746609916	0.00012423641076560787	0.0001257296895422584	3.391230603848459	3.393047750320257	0.00012755269316475724	0.00012797164938996948	0.0003401093775798274	0.00034029162073214895	1.0198855068771098e-05	1.0204320035753226e-05
11.16567	11.16567	4.040404040404041	0.581501780093634	0.5803552659982081	0.00012389713473341332	0.0001241034984302029	3.4404673132684196	3.4445459969758088	0.00012463436554634389	0.00012530655659261216	0.0003450473686960605	0.000345456423325224	1.0346929949141058e-05	1.0359196327463066e-05
11.16567	11.16567	4.090909090909091	0.5817603478781356	0.5818807704842742	0.00012244558538342844	0.00012415688767777376	3.4895298131517847	3.493803632488209	0.0001272433945760188	0.0001272737447777346	0.00034996788819093217	0.000350396513136918	1.0494481589956007e-05	1.0507334744211206e-05
11.16567	11.16567	4.141414141414141	0.5824010870277789	0.5834603515368707	0.00012154888674865368	0.00012298540359080172	3.541025333430056	3.5426896485590444	0.00012246157819113324	0.00012478565668513707	0.00035513241735333025	0.00035529933292137645	1.0649349453961459e-05	1.0654355012698497e-05
11.16567	11.16567	4.191919191919192	0.5847209262894316	0.583875241496888	0.00011947023129455971	0.00012457310586956225	3.589425564161246	3.5909643392586412	0.00012658072001524537	0.000129954257102465	0.000359986517316342	0.0003601408423687335	1.0794909548441135e-05	1.0799537687766933e-05
11.16567	11.16567	4.242424242424242	0.5847009315925633	0.5843205779271367	0.0001238149345807725	0.0001242327643867347	3.638399822138346	3.6412381185048095	0.00012931036801857663	0.00013181131236764568	0.00036489818695600705	0.00036518284209254937	1.0942195820773594e-05	1.095073205751363e-05
11.16567	11.16567	4.292929292929293	0.58543664450375	0.5850667436602676	0.00012201540435064351	0.00012174943297087973	3.6896451720638037	3.6910433967382255	0.0001258815194945915	0.00012679401747599418	0.0003700376263227163	0.000370177855454641	1.1096311491424942e-05	1.1100516638840023e-05
11.16567	11.16567	4.343434343434343	0.5859506001468326	0.5866140605429174	0.00012172138380928265	0.00012285458815221043	3.7395218613910166	3.741045172752819	0.00012548049288191567	0.00012644976295324506	0.0003750398015636362	0.0003751925757449422	1.1246311390377088e-05	1.1250892730260312e-05
11.16567	11.16567	4.393939393939394	0.5874306621400162	0.5877024082474537	0.00011860643060356021	0.00012007376532403593	3.7898797901875305	3.7899789486182818	0.00012540857734228577	0.00012909966745388739	0.00038009024071683186	0.0003801001853994867	1.1397758616790262e-05	1.1398057241925469e-05
11.16567	11.16567	4.444444444444445	0.5874533833864576	0.5869367022423831	0.00012049035905888159	0.00012062136455618789	3.8393675796706783	3.8416741503236165	0.0001298540917415133	0.00012803121322131674	0.0003850534128643745	0.0003852847407806255	1.1546589477127532e-05	1.1553526089569435e-05
11.16567	11.16567	4.494949494949495	0.5875392696980055	0.5884971974479691	0.00011867670973949683	0.0001176547461874359	3.891057777968957	3.890999556505029	0.00012408162060135688	0.00012485254947685413	0.0003902374664495995	0.00039023162736987556	1.1702042768451215e-05	1.170186775476495e-05
11.16567	11.16567	4.545454545454545	0.5881581964510655	0.5889688905240895	0.00011785349456786012	0.00011824520714943585	3.938128924014705	3.9395357889371123	0.0001306128369654084	0.00012906479569383888	0.0003949582713884971	0.00039509936705817996	1.1843605994927636e-05	1.1847836852216722e-05
11.16567	11.16567	4.595959595959596	0.5885867191589476	0.5901344904665261	0.00011640966193787351	0.0001161169886722354	3.987412482383108	3.99004108947343	0.0001255680956989065	0.00012540252408994423	0.0003999009610252841	0.0004001645862474607	1.1991821610657685e-05	1.1999726908455991e-05
11.16567	11.16567	4.646464646464646	0.5885176465697661	0.5899440864213484	0.0001214466419387239	0.0001185038275274362	4.0394815739371275	4.04054002203713	0.00013091184088782925	0.00012842290178537662	0.0004051230141347034	0.0004052291667873965	1.2148415601947857e-05	1.2151598528535027e-05
11.16567	11.16567	4.696969696969697	0.5894764831695873	0.5898336611636439	0.00012013768456907163	0.00011884504564229176	4.089113552594543	4.090738294155303	0.0001275239629264324	0.00012436571335813163	0.00041010064713614913	0.0004102635938376595	1.2297679250392694e-05	1.2302565199126149e-05
11.16567	11.16567	4.747474747474747	0.5895096561893914	0.5902312829763658	0.00011838219755218652	0.00011870957532660606	4.13886242895499	4.140099180208261	0.00012142918143237983	0.00012293143654411868	0.0004150900039068288	0.0004152140387331522	1.244729421024447e-05	1.24510137843853e-05
11.16567	11.16567	4.797979797979798	0.5904612219903513	0.5905184795313834	0.00011686880585269124	0.00011978923965888328	4.188312010602435	4.188853743130073	0.00012401149546827485	0.0001243136726049567	0.0004200493441583026	0.00042010367497042153	1.2596009941572101e-05	1.2597639186742919e-05
11.16567	11.16567	4.848484848484849	0.5902271931520066	0.592222118589549	0.00011792507235181533	0.00011248433506407089	4.2383902021182225	4.23996127193389	0.00012859504152203625	0.00012783313094806011	0.0004250717282236709	0.0004252292921405967	1.2746616366915462e-05	1.2751341150661311e-05
11.16567	11.16567	4.898989898989899	0.5919294689353856	0.5917481533887845	0.00011403745177930354	0.00011890713116945986	4.288550722422844	4.291022860363826	0.00012714362448215232	0.00013202096230402856	0.0004301023691127113	0.00043035030191192723	1.2897469783999506e-05	1.2904905024445923e-05
11.16567	11.16567	4.94949494949495	0.5922466575357057	0.5918444914736953	0.0001177928983668889	0.00011466403128937441	4.33812129658978	4.340550678139057	0.00012991867429244274	0.00012483257289742412	0.00043507384380601547	0.0004353174885306446	1.3046549410613389e-05	1.3053855072939509e-05
11.16567	11.16567	5.0	0.59216168006399	0.5924038885610792	0.00011465810664539938	0.00011822900619061208	4.38666889936177	4.38782559610074	0.0001248497196388909	0.00012629116723350761	0.0004399427238352994	0.00044005872992686185	1.3192551767656594e-05	1.319603057433563e-05
