Repository: moncapiten/PID

FOLDER: IV-T_dependendence_YYYYMMDD_HHMMSS contain the files for each data pull at each temperature, both forward and reverse in voltage( description of the columns is present inside each file)
    each folder also contains a log.txt file with timestamped logs from the program to follow the progress live and be able to reference in case the need should arise

FILE: IV_T[TT.TT]_V[MIN]_[MAX]_[n]Pull_T[DIR]
    - TT.TT is temperature at which the specific measurement was taken
    - MIN and MAX are the extremes of the applied voltage
    - n is the pull number 0-indexed
    - DIR can be either Go or Return, if we are in the increasing or decreasing temperature arm

File: Data/IV-T_dependence_20250414_092701/IV_T32.50_V0.00_5.00_1Pull_TReturn.txt
# IV Measurement - T = 32.50 C - Pull number 1
# Td_go[C]	Td_return[C]	Vcc	Vd_go[V]	Vd_return[V]	ErrVd_go[V]	ErrVd_return[V]	Vr_go[V]	Vr_return[V]	ErrVr_go[V]	ErrVr_return[V]	Id_go[A]	Id_return[A]	ErrId_go[A]	ErrId_return[A]
#  - T Return Leg
32.43621	32.56292	0.0	-0.012699712635320602	-0.013962105041207923	0.0003946024104761101	0.0001310516590569199	-0.01053445507032235	-0.011738456750137741	0.0003995551978889769	0.00012266410497891838	-1.05650938424655e-06	-1.1772597282256284e-06	5.108288609741438e-08	3.738453974969073e-08
32.43046	32.56292	0.050505050505050504	0.038854795553529345	0.03753968984544687	0.00038281016666455995	0.00013016828297948666	-0.010923356154368437	-0.011705707172317347	0.0003896336895853541	0.000125998096940616	-1.0955126019825932e-06	-1.1739752454435208e-06	5.105078108074923e-08	3.740318425492377e-08
32.42758	32.56292	0.10101010101010101	0.09094870612362126	0.08877655498084674	0.0003646222982049574	0.00012804699406481724	-0.011619284660346816	-0.011365475476052718	0.00036865743768419454	0.0001247799919922743	-1.1653078588252748e-06	-1.1398531216580802e-06	5.087323744869603e-08	3.6399587111587756e-08
32.42471	32.56292	0.15151515151515152	0.1367456505560523	0.1374827277136099	0.00035654343832911076	0.0001262577091022405	-0.008394816428801523	-0.010408005318460905	0.0003644007267014703	0.00012524467947135363	-8.419232202187868e-07	-1.0438276319788292e-06	4.4418589413012326e-08	3.3727472903791546e-08
32.42471	32.56292	0.20202020202020202	0.18669921963002234	0.18677374530411484	0.0003778713279865579	0.00012838159880823545	-0.007950877800411593	-0.008150559034245811	0.00037590028949426464	0.00012182492248153935	-7.974002407393033e-07	-8.174264401008737e-07	4.4643103151559295e-08	2.738836379943251e-08
32.42471	32.56292	0.25252525252525254	0.23208945363480452	0.23403439225564088	0.00038869646777469615	0.00013167973647561386	-0.0030366229033932934	-0.004409375795387027	0.0003932827757509153	0.00012195058309634977	-3.045454722087347e-07	-4.4222001758971287e-07	4.048609813260816e-08	1.8039831768087747e-08
32.42471	32.56292	0.30303030303030304	0.2752889050795647	0.2762845500986207	0.0003375043257889915	0.0001294716310639898	0.006409811899685647	0.005936307652557871	0.00034036537898615753	0.00012334684519280643	6.428454417496387e-07	5.953573014299339e-07	3.920250637106752e-08	2.1720009279254062e-08
32.42184	32.56292	0.35353535353535354	0.310132845347094	0.3109662607389583	0.00036281484281013043	0.0001297946639067941	0.02434293098302809	0.022817802074049265	0.0003646867954076183	0.0001247952970480057	2.441373080235492e-06	2.288416615590138e-06	8.183717241123703e-08	6.975468230008093e-08
32.41897	32.56292	0.40404040404040403	0.33694209838541794	0.3384053466576009	0.00034410317451864585	0.00012763050341819065	0.04791443611811952	0.046969701893977256	0.00034590023881790524	0.0001215830905118651	4.805379211525375e-06	4.710631019353852e-06	1.4821566060485929e-07	1.4178283021157622e-07
32.4161	32.56292	0.45454545454545453	0.3575230031852105	0.35755117753088206	0.00022387283796944152	0.00011620795427286519	0.07557054152653493	0.07616731040335167	0.00022878757502446702	0.0001221592199062677	7.579033349366656e-06	7.638883803364925e-06	2.2842752349644795e-07	2.2939431509443393e-07
32.4161	32.56292	0.5050505050505051	0.37225773179171484	0.3723654304998464	0.00024068778884696928	0.00012234375740923471	0.1100303704738873	0.11044610812945285	0.00024285759987559516	0.00011645699239463812	1.1035038659501285e-05	1.1076733339630212e-05	3.3180245106017273e-07	3.323628632428988e-07
32.4161	32.56292	0.5555555555555556	0.3846480819007637	0.3842218302962194	0.00023421999740018642	0.00012547326331826007	0.1474094600403943	0.14729255982303552	0.00023120508753431612	0.00012430251311796448	1.47838190793696e-05	1.477209505797167e-05	4.4392782220079204e-07	4.431456407378246e-07
32.41323	32.56292	0.6060606060606061	0.3953316130763188	0.39448320063562614	0.00017490076776286863	0.00012634714030439607	0.18816584935517186	0.18752632296234376	0.0001727973798542851	0.00011880885273450614	1.8871311739561915e-05	1.880717309821921e-05	5.661586075103688e-07	5.640958480234e-07
32.41323	32.56292	0.6565656565656566	0.4057961100717659	0.4036507699899076	0.0001540574297054007	0.00012662439754954408	0.2289217838147625	0.2310873493597516	0.0001536861295418932	0.00012175651669102457	2.2958758781943886e-05	2.3175945176988425e-05	6.886359464400555e-07	6.950834605819571e-07
32.41323	32.56003	0.7070707070707071	0.411849049290681	0.41094837958537345	0.00020045807456112234	0.00012854040716799793	0.2710559302322978	0.2726752139562431	0.00020273927788972245	0.0001234858367301275	2.718442786403548e-05	2.7346827194488327e-05	8.154319515026387e-07	8.201417841048272e-07
32.41036	32.55714	0.7575757575757576	0.41760933968846903	0.4176316065099813	0.00014772646126613256	0.00012787360542230428	0.3144673085316676	0.31763810403977916	0.00014483771675943713	0.0001197131953094814	3.153819160883237e-05	3.185619336473565e-05	9.458461071342213e-07	9.553459114179665e-07
32.41036	32.55714	0.8080808080808081	0.42520823299082133	0.42502282761968563	0.00014105407380971945	0.00012632896305534854	0.35892985790957704	0.36095487320180375	0.0001358401769693826	0.0001193442498399229	3.599737818770204e-05	3.620046867935049e-05	1.079537985001717e-06	1.0856080691149777e-06
32.4075	32.55714	0.8585858585858586	0.43024053501009407	0.4287868296627823	0.00015285852266696265	0.00012764579107635014	0.4024799668637226	0.4050430767608672	0.00015068037495057494	0.0001198080530566513	4.036505534687821e-05	4.062211180030761e-05	1.2105197187535563e-06	1.2181929902951218e-06
32.40463	32.55714	0.9090909090909091	0.4351960374456233	0.4350406255332746	0.00015637122595439922	0.00012533731743877744	0.44818518153110953	0.45107305574702483	0.00015601847341984346	0.0001252108769573279	4.494886987575063e-05	4.523849721663071e-05	1.3479708808865505e-06	1.3566232257354536e-06
32.40463	32.55714	0.9595959595959596	0.4398675271272558	0.4389863971902637	0.000154535506311982	0.0001267452888802741	0.49458814313647614	0.49782216351557135	0.00015424962367864198	0.000124949970229409	4.960266203354489e-05	4.992700466508588e-05	1.487513594559269e-06	1.4972116443829876e-06
32.40176	32.55425	1.0101010101010102	0.4438846408812328	0.4428444648359896	0.00012433772811468226	0.00012533173790704478	0.54228334832792	0.5434118440467013	0.00012164355966994139	0.00011741330552841161	5.4386054390524525e-05	5.449923217798629e-05	1.6309181860863076e-06	1.6343088374638866e-06
32.40176	32.55136	1.0606060606060606	0.44789767004452574	0.4472473879713769	0.00014489185230224546	0.00012254161479461048	0.5882632946094387	0.5908837161402147	0.00013808972857379514	0.0001151957955879608	5.89974219846995e-05	5.9260226270205065e-05	1.769207667859601e-06	1.7770717193571132e-06
32.40176	32.55136	1.1111111111111112	0.45097821663703175	0.44893648543182013	0.0001455736770353745	0.0001247394432297064	0.6356005287687662	0.6366157655460011	0.00014249742390645153	0.00011999684066266618	6.374491312493893e-05	6.384673207762522e-05	1.9115697219976784e-06	1.9146073638578817e-06
32.40176	32.55136	1.1616161616161615	0.45295405613419604	0.4532830597827091	0.0001399729519349896	0.00012674628451007686	0.683704648710246	0.6849295737916742	0.00013801860935195312	0.00012138664073195384	6.856931588709719e-05	6.869216465667177e-05	2.0562320737772214e-06	2.059905318512022e-06
32.40176	32.55136	1.2121212121212122	0.4582244765520782	0.45676940792997994	0.0001244321103713691	0.00012547662315920608	0.7312997858235816	0.7322204127219344	0.00011929182089762212	0.000117387743883475	7.334267233212131e-05	7.343500278025619e-05	2.1993564824582075e-06	2.2021241220119365e-06
32.40176	32.55136	1.2626262626262625	0.46142317228708674	0.45991993596152503	0.0001298569352586936	0.00012753168750406776	0.7780670864336817	0.7780216009149884	0.00012104844039954665	0.00011831061937494911	7.803300435600058e-05	7.802844257496624e-05	2.340004243005656e-06	2.339866042392898e-06
32.40176	32.55136	1.3131313131313131	0.4639665899527134	0.4632308759929454	0.00013421355387255616	0.0001239347537676035	0.8249731194974403	0.8259396851480295	0.0001276259980637933	0.00011914289408714672	8.273724997467058e-05	8.283418765901409e-05	2.4810718034824998e-06	2.4839743932337112e-06
32.40176	32.55136	1.3636363636363635	0.4663286907327467	0.4662832455637146	0.000129990554979558	0.00012715371853603852	0.8716931120793607	0.8731968647944567	0.00011993864270470787	0.00011876976561971406	8.742283743650193e-05	8.75736500646331e-05	2.6215729171018772e-06	2.6260947478144606e-06
32.40176	32.55136	1.4141414141414141	0.46881712164299355	0.4673497851581371	0.00012994157367083266	0.00012418048871919545	0.9203162241591054	0.9233205426636926	0.00012769932436128978	0.00012119335505961748	9.229929035794859e-05	9.260059599475404e-05	2.7678049604985697e-06	2.776837172137103e-06
32.40176	32.55136	1.4646464646464645	0.4720267249152858	0.47037489029900625	0.00013036326843891477	0.00012841145218037058	0.9686191150404299	0.9698303923682361	0.0001268534422608636	0.00012214682986213632	9.71436280253164e-05	9.72651080501691e-05	2.9130700816510828e-06	2.916710843140822e-06
32.39889	32.55136	1.5151515151515151	0.47386123835295313	0.47219259001430697	0.00013153728334874845	0.0001253307382228248	1.0190684683887543	1.019513771616762	0.000125309631288614	0.00011983677885909051	0.00010220323622392482	0.00010224789606025093	3.064790347299724e-06	3.0661273482666822e-06
32.39602	32.55136	1.5656565656565655	0.47590569610773764	0.47472600899250744	0.00012607516988366152	0.00012543856917342526	1.0655951506049668	1.067371360109941	0.00011604521161184073	0.00011649993141386174	0.00010686943642613247	0.00010704757397552312	3.2047108823390083e-06	3.2100528167955604e-06
32.39315	32.55136	1.6161616161616161	0.4779874167066858	0.47664004679271915	0.00012919594392508892	0.000125284675648683	1.1130852156374362	1.115440455797578	0.00012444216152629307	0.00012024743859237671	0.0001116322551035439	0.00011186846412572239	3.347535478063404e-06	3.3546170812060717e-06
32.39315	32.55136	1.6666666666666667	0.48065852643832035	0.4793625065413109	0.00012744932072980474	0.00012570672626213968	1.1629855592448	1.1639675930905067	0.0001224531524552095	0.00012040136077337686	0.00011663680265217129	0.00011673529165484973	3.497604951846068e-06	3.50055760378404e-06
32.39602	32.55136	1.7171717171717171	0.4822521946637102	0.48133516515734104	0.00012853969188262804	0.0001252101103081531	1.2093803334568018	1.2109254755051553	0.00012097892023766826	0.00011755180729560938	0.00012128977368937938	0.00012144473728865263	3.6371320950717246e-06	3.6417778279507794e-06
32.39602	32.54847	1.7676767676767677	0.4840885258010929	0.4828983869124997	0.00012750729708818357	0.00012384899472948595	1.2590095829030856	1.2610013937666662	0.00012139805777867012	0.00011789833483870601	0.00012626713297593878	0.00012646689336743216	3.7863873169993155e-06	3.792376382804706e-06
32.39602	32.54559	1.8181818181818181	0.48604300741997003	0.4848328738345085	0.00012567622932305894	0.00012791333589811423	1.3073584134747311	1.3086733998240772	0.00012191771969176763	0.00012240429619604705	0.00013111607797359654	0.00013124795906369242	3.931791885133582e-06	3.935746731199379e-06
32.39315	32.5427	1.8686868686868687	0.48725950295443504	0.4866519369356255	0.00012419089585530779	0.00012441339470311522	1.3557941244339238	1.358121618425461	0.00011675105196075526	0.00011927384004615373	0.00013597373627860032	0.00013620716261412706	4.077456100914906e-06	4.084456551957417e-06
32.39028	32.53982	1.9191919191919191	0.4888618052534727	0.4881606275882954	0.00012311662622315674	0.00012538585471021088	1.4053983548694364	1.4076221418869	0.00012199118198158868	0.0001230768164634241	0.0001409485863874673	0.00014117161186309295	4.226637638206812e-06	4.233325782805931e-06
32.39028	32.53982	1.9696969696969697	0.4908867227363177	0.4899278861364966	0.00012601757763378775	0.0001254341477300066	1.4546960166226999	1.458403086397912	0.0001224041189261261	0.000123197395826231	0.00014589269046461737	0.00014626447561908655	4.374895816167112e-06	4.386044703153761e-06
32.39028	32.53982	2.0202020202020203	0.4929425411143229	0.49164697564224225	0.00012201786904584381	0.00012456884608783028	1.5045754342759783	1.50653222367322	0.0001228138132826569	0.00012234477251378355	0.00015089513933165964	0.00015109138739075517	4.52490360187822e-06	4.53078833559506e-06
32.39028	32.53982	2.0707070707070705	0.49506061570757715	0.49315521198101314	0.0001240350834049472	0.0001235264197271337	1.5539285890068488	1.557141686047345	0.0001214866920236596	0.00012069237132394504	0.00015584480884633928	0.00015616705305860446	4.673328273141539e-06	4.682991158791222e-06
32.39028	32.53694	2.121212121212121	0.4966165666638746	0.49529373846123703	0.0001230966486366788	0.0001228209382558425	1.6025321400065982	1.6050302055711074	0.00012169560685880539	0.00011894037940701797	0.00016071929997057448	0.0001609698330730225	4.8194990254868884e-06	4.827011037336806e-06
32.39028	32.53407	2.1717171717171717	0.49748542712778837	0.49680697070905233	0.0001224793943333496	0.0001246515958762751	1.6524934337393435	1.6543647068297886	0.00012194951239143478	0.0001243118293565801	0.00016572996025868454	0.00016591763181524307	4.969753101463773e-06	4.97538137234356e-06
32.39028	32.53119	2.2222222222222223	0.49951352558513523	0.49837655441321455	0.00012089850366802263	0.00012296680360401153	1.7016241619007486	1.7038256610055054	0.00011249757102681752	0.00011808917265908995	0.00017065732242510767	0.00017087811262716932	5.117507112220237e-06	5.124129189036092e-06
32.39028	32.52831	2.2727272727272725	0.5008740738220377	0.49954124550579354	0.00012191533551939432	0.00012367089182912367	1.750214976955264	1.7527571625950338	0.00012100393515105573	0.00012287931184698912	0.00017553053625065328	0.0001757854941926621	5.263641543417766e-06	5.2712873736559886e-06
32.39028	32.52831	2.323232323232323	0.5027435779792246	0.5010908345130874	0.0001172494886111687	0.00012001609178566534	1.8015271905932009	1.8015831377124276	0.00011295294736852007	0.00011526637330080363	0.000180676681435483	0.0001806822924192586	5.417956657636673e-06	5.418125403689819e-06
32.39028	32.52831	2.3737373737373737	0.5030725816276941	0.5028590019111462	0.00012114261792682493	0.00012060149996081706	1.849773680271208	1.8508671521405953	0.00012016095434440263	0.00012002974551034698	0.00018551536257859874	0.00018562502779466406	5.563055216256989e-06	5.566343706759692e-06
32.39028	32.52831	2.4242424242424243	0.504983438453404	0.5041413890602909	0.00012106728942725283	0.00012354143739994711	1.8994015678880678	1.8999956060260657	0.00011954716473292862	0.00012186545165337566	0.00019049258528613656	0.00019055216187203547	5.712306534819835e-06	5.714093544289768e-06
32.39028	32.52542	2.474747474747475	0.5051533933767847	0.5045662763687425	0.000122053485403723	0.00012367952280884338	1.9494483716598197	1.9514201688951753	0.0001183370131292851	0.00012014895601838619	0.00019551182144818168	0.00019570957465602	5.8628176098796656e-06	5.868747986009018e-06
32.39315	32.52542	2.525252525252525	0.5063580738631002	0.506116774225894	0.00011970479625734537	0.00012158915376447503	1.9982161245012695	1.9994032974199476	0.00011349015034708133	0.00011416513054197643	0.00020040278051361644	0.0002005218430869469	6.009481380950298e-06	6.013051827953688e-06
32.39602	32.52253	2.5757575757575757	0.5076386433125296	0.5069474629957865	0.00011888578170423812	0.00012207694811714357	2.0482638416003143	2.048295226608213	0.00011843352897710257	0.00012136298905891701	0.0002054221082740261	0.00020542525590293984	6.159996445361828e-06	6.16009140651885e-06
32.39602	32.52253	2.6262626262626263	0.5081285133858032	0.5070438010806975	0.00011982164336579391	0.0001258635165914204	2.0967291183822963	2.0979667775868815	0.00011852031865939912	0.0001245081176933886	0.0002102827317603346	0.00021040685764586115	6.305751529771689e-06	6.3094748413071375e-06
32.39602	32.52253	2.676767676767677	0.5097898911650591	0.5097585356054991	0.00011949695956275628	0.00012236678604736023	2.1474668481600765	2.1475259793928556	0.00011898909746759814	0.00012091828953985304	0.00021537126147428307	0.0002153771917954925	6.458340899913726e-06	6.458519092323009e-06
32.39602	32.51964	2.727272727272727	0.5106214885453382	0.509670377169307	0.00011856280866368939	0.00012314085206156474	2.194287821682235	2.1945784725580335	0.00010904352743891009	0.00011505214762219165	0.00022006697639978285	0.000220096126021265	6.599149162241656e-06	6.600024295657538e-06
32.39315	32.51675	2.7777777777777777	0.511778908839056	0.5112272369754622	0.00011908190319258545	0.00012364805935888707	2.244625280654574	2.2439866639721195	0.0001186684382583451	0.00012013478438992107	0.00022511536261704684	0.0002250513152113248	6.750536358462738e-06	6.748616035262991e-06
32.39602	32.51675	2.8282828282828283	0.5126536768270444	0.5122869559094825	0.0001208914929819208	0.00012165008613834445	2.292595218378925	2.2939902592372494	0.00011703317182261641	0.0001190100402879608	0.0002299263081314738	0.00023006621795579676	6.894801499048193e-06	6.898997303738946e-06
32.39602	32.51386	2.878787878787879	0.5141669118400323	0.5131167358295173	0.0001221709686619043	0.00012280366056046377	2.3428967431179513	2.3435694746129707	0.00012017651077931359	0.000122198355226597	0.00023497109047417023	0.0002350385592832184	7.046079514114947e-06	7.048103045449698e-06
32.39315	32.51098	2.929292929292929	0.5151334736636435	0.5144491097208328	0.0001189641604852424	0.00012530524132164423	2.393630836486841	2.394281277203816	0.00012113160122602482	0.00012374591528847834	0.00024005925548960396	0.00024012448873772098	7.198658068575211e-06	7.200614659861041e-06
32.39315	32.51098	2.9797979797979797	0.5150789426721845	0.5154443003149599	0.00012267963927094957	0.00012221901754205143	2.442323084248043	2.4435525594965473	0.00012042940380088445	0.00012337787541605628	0.0002449426420868562	0.00024506594719652465	7.345095677320309e-06	7.348793709934482e-06
32.39315	32.5081	3.0303030303030303	0.5165630952338311	0.5156905993707537	0.0001203439990920329	0.00012299587458699144	2.4917421905979635	2.4937303626200484	0.00011643824902062663	0.0001213394526467904	0.000249898925945037	0.0002500983213940476	7.493718742579123e-06	7.499698780603909e-06
32.39602	32.50521	3.080808080808081	0.51672077994003	0.5172365522342465	0.00012175107218509612	0.00012057568345120339	2.54175670106952	2.5421542458209596	0.00012031790791898338	0.00011978262561979299	0.00025491492338476786	0.0002549547934831972	7.644133693421068e-06	7.645329190523831e-06
32.39889	32.50521	3.131313131313131	0.5176391727211855	0.5180699675537119	0.00011970683120574798	0.00011943813358408992	2.591350473129283	2.5923361443193675	0.00012096267405508948	0.00011941529408107071	0.0002598887246143098	0.0002599875784093238	7.793282800950765e-06	7.796246882436281e-06
32.40176	32.50521	3.1818181818181817	0.5197427057167174	0.5192519267935862	0.00012166927065392941	0.00012335920230153132	2.640161892949461	2.6410620522840684	0.00011581639175332159	0.00011722331679351744	0.0002647840630778719	0.0002648743408167755	7.940078183998386e-06	7.942785543842639e-06
32.40176	32.50521	3.2323232323232323	0.5211218853757019	0.5201834978976778	0.00012003721682707729	0.00012127674950465102	2.6879917347680427	2.689896668292696	0.00012155922389633048	0.00012259960367049452	0.0002695809582557459	0.00026977200564564193	8.083923195225677e-06	8.08965227748925e-06
32.39889	32.50521	3.282828282828283	0.5217130922081034	0.5213154703953814	0.00012010749784713409	0.0001242935763813416	2.738124507515317	2.7413007612967446	0.00011748385395532647	0.00012204219563180756	0.0002746088163188564	0.00027492736548959427	8.234692621590011e-06	8.244245599803235e-06
32.39889	32.50521	3.3333333333333335	0.5220393693069999	0.521480426644545	0.00012060926672821895	0.00012054036023534163	2.7878106157591067	2.7890641982752467	0.0001179003535331349	0.00012185504743894969	0.00027959187802217497	0.0002797176008700478	8.384119413050677e-06	8.387890024076428e-06
32.39889	32.50234	3.3838383838383836	0.5237784535096139	0.5226905602300065	0.00011967502258374486	0.00012062376947722537	2.8390213969314435	2.8404942177856474	0.0001197065961640182	0.00012040579782954638	0.00028472785045947685	0.0002848755609051898	8.538131726728214e-06	8.542561208739927e-06
32.39889	32.49948	3.4343434343434343	0.5247404710839368	0.5237030189714289	0.0001188393741314603	0.0001203218339394152	2.8888707949462713	2.890961765341449	0.00011914250078283137	0.00012077973843197864	0.0002897272886316589	0.0002899369938162119	8.688049466533455e-06	8.694338109246391e-06
32.40176	32.49661	3.484848484848485	0.5254425575989718	0.5253107743696125	0.00011690569844115031	0.0001201728742661128	2.938656970532893	2.939862791633453	0.00011767604639769388	0.00012505118782997967	0.00029472038617319157	0.0002948413189884117	8.837776956895068e-06	8.841404379684135e-06
32.40176	32.49374	3.5353535353535355	0.5254543726471212	0.5256661346639538	0.0001195216973633845	0.00012031055644442429	2.98810518854549	2.990407210642641	0.00012109244992026307	0.00012250865656818614	0.00029967958966457624	0.00029991046140233086	8.986488730593042e-06	8.993412059265383e-06
32.40176	32.49085	3.5858585858585856	0.5260142241594339	0.5259974083750034	0.00011848119629800235	0.00012180500052962393	3.037752630899172	3.0407528560815504	0.00011847690178974117	0.00012103010641072623	0.00030465877353316333	0.00030495966864723203	9.135798849945883e-06	9.144822109026252e-06
32.40176	32.48797	3.6363636363636362	0.527082122742173	0.5269985085552693	0.00011800541498962648	0.0001228443384058312	3.0855547257862384	3.088875623515947	0.00011569000931190448	0.00011960470153459795	0.00030945288594787267	0.000309785941582183	9.279559244272667e-06	9.289547061851291e-06
32.40176	32.48509	3.686868686868687	0.5267026779266041	0.5276242516822616	0.0001173064387732129	0.00011905451554703864	3.1363998047898685	3.138081404415961	0.0001161034151669331	0.00012057566282060217	0.0003145521818062249	0.00031472083085106416	9.432471569874487e-06	9.437529402607238e-06
32.40176	32.4822	3.7373737373737375	0.5278269252005175	0.5286485272737349	0.00011725861993872477	0.00012216607114471246	3.1870706726142295	3.187782976145608	0.00011905173927739467	0.00012523136454668262	0.0003196340058784705	0.000319705443400422	9.584860285697295e-06	9.587003270196095e-06
32.40463	32.4822	3.7878787878787876	0.5292956265704806	0.5301213166661559	0.00011920658102717824	0.00011805937054630661	3.2359139313750203	3.237705605959345	0.00011711436204578418	0.00011928738817453014	0.00032453253749624113	0.0003247122260514838	9.731752019411057e-06	9.73714059472498e-06
32.4075	32.47933	3.8383838383838382	0.5307747797138067	0.5300595148758358	0.00011923981337329004	0.00012285163412173444	3.286291418526282	3.287558190221891	0.00012005273376298388	0.00012337748659029392	0.00032958493817333086	0.000329711983775137	9.883258413441993e-06	9.887068533953044e-06
32.41036	32.47645	3.888888888888889	0.5318299543985388	0.5307697810395895	0.00012061493468628632	0.0001206039776124808	3.3366461619957244	3.338672996708699	0.00012083002136616212	0.00012572908777780829	0.00033463505786738787	0.0003348383308302777	1.0034696144922445e-05	1.0040792284137927e-05
32.41323	32.47645	3.9393939393939394	0.5321685009705135	0.5328469558200406	0.00011839699016742415	0.00011870590897188785	3.3864505306889776	3.388101654763584	0.00011749455483320555	0.0001201003399964236	0.00033962998001092943	0.00033979557263700573	1.018447818623687e-05	1.0189444108306906e-05
32.41323	32.47357	3.9898989898989896	0.532954656097381	0.532455697525531	0.00012045236974906453	0.00012106683144529241	3.4353497375602338	3.438740682978821	0.00011457168059003395	0.00012078946334152678	0.00034453412271188787	0.0003448742034879973	1.0331538100774312e-05	1.0341736795503115e-05
32.41323	32.47357	4.040404040404041	0.5332650283237688	0.5335154164595514	0.00011772506274908898	0.00011866535777036565	3.4851700236189216	3.4873847160902076	0.0001175160248113559	0.00012066095616688556	0.0003495306412214343	0.0003497527545973531	1.0481368748943066e-05	1.0488029609318571e-05
32.41323	32.47357	4.090909090909091	0.5340316431786967	0.5339207634960633	0.00011922512792099927	0.00011874574712197314	3.5364171955312353	3.538809278959317	0.00011722240158646547	0.0001193146510427431	0.00035467026331674207	0.0003549101673813376	1.0635490273772911e-05	1.064268449735409e-05
32.41323	32.4707	4.141414141414141	0.535119990883233	0.535102268311009	0.00011911057099034289	0.00012197976070985204	3.584550426267696	3.5860637294746227	0.0001176462805147394	0.00012144789359523031	0.00035949758562508235	0.0003596493560800945	1.0780246964507672e-05	1.0784798520534115e-05
32.41323	32.46782	4.191919191919192	0.5363383041174133	0.5361515354716663	0.0001196953550286361	0.0001214460182916933	3.6341209993948653	3.6351298681994835	0.00011863996621260576	0.000124273727405687	0.00036446906021410743	0.00036457024051744894	1.0929326405006197e-05	1.0932361122687664e-05
32.41323	32.46495	4.242424242424242	0.5368218122416835	0.5365668798566124	0.0001194532863559968	0.00012211269828064952	3.6853731730955017	3.6850020103155896	0.00012138562608051006	0.00012567335484724499	0.00036960918394298483	0.0003695719597147317	1.1083463309879894e-05	1.108234754974432e-05
32.41323	32.46207	4.292929292929293	0.537441647844601	0.5365995973888995	0.00011693118224427712	0.00012020188744687905	3.734101808324283	3.7357333738798126	0.00011619318581118747	0.00012041189387092186	0.00037449621987005146	0.00037465985095575297	1.123001003175263e-05	1.1234917275105579e-05
32.41323	32.45919	4.343434343434343	0.5382882414870023	0.5383695835492621	0.00011886772387492413	0.00012240277886799985	3.785028759618888	3.7859102689711643	0.00012021286526449435	0.0001233097560498865	0.0003796037267695204	0.00037969213408596574	1.1383168986520724e-05	1.1385820385004176e-05
32.41323	32.45919	4.393939393939394	0.5396946866417162	0.5396787817692074	0.00011804091256450484	0.00012339485648953474	3.833928421345331	3.836693486026698	0.00011956303896908071	0.00012190704262307981	0.00038450791508828913	0.00038478522575736615	1.1530230546817768e-05	1.1538546493569294e-05
32.4161	32.45919	4.444444444444445	0.54042040325305	0.5389176200134254	0.00012018182775790434	0.00012135719019493571	3.884140340286076	3.887718231186493	0.00011932778864354525	0.00012194889587709806	0.0003895437107898983	0.00038990254048605887	1.1681238657320147e-05	1.169199913623182e-05
32.41897	32.45919	4.494949494949495	0.5408984582781742	0.5397728477294742	0.0001211361195532145	0.0001198875422523118	3.9343668145928032	3.935009979827127	0.00012218417408763275	0.00012328264087325803	0.0003945809662614385	0.000394645469845264	1.1832290861637794e-05	1.1834225241716224e-05
32.42184	32.45632	4.545454545454545	0.5396615136219121	0.5404040439556125	0.00012007715747280462	0.00012130305965014635	3.9831245635108554	3.9853169635019414	0.00011669669941089526	0.0001203444420858527	0.0003994709220249579	0.0003996907996692349	1.1978925152220487e-05	1.1985518974494407e-05
32.42471	32.45346	4.595959595959596	0.5418850147986537	0.5415178394561629	0.00012046198226824886	0.00012128685467012388	4.03399374714254	4.035738115828677	0.0001214023996397863	0.00012321826618232873	0.00040457263535678873	0.00040474757956360214	1.2131910429368964e-05	1.213715665610046e-05
32.42471	32.45059	4.646464646464646	0.5410170631845976	0.5414982991842235	0.00011913172054985341	0.00012134272849199002	4.0835884266388645	4.085869525401335	0.000118850943333348	0.00012111719065159652	0.00040954652759390877	0.0004097753009127805	1.2281062022597761e-05	1.228792245880582e-05
32.42758	32.44772	4.696969696969697	0.5412156468784942	0.5417714085664475	0.00011680692769072797	0.00012132669511769231	4.13457905765964	4.135497864056424	0.00011126585995504928	0.00011835134234612446	0.0004146604209868258	0.0004147525688553228	1.2434411373125283e-05	1.2437175264538312e-05
32.43046	32.44772	4.747474747474747	0.5429456425825316	0.542586192463831	0.0001221348519179116	0.00012008175415647196	4.183529661091827	4.18477096297216	0.00011671283059057611	0.00011806795185729063	0.0004195697182922301	0.00041969420950477987	1.2581626723585442e-05	1.258535996238984e-05
32.43334	32.44772	4.797979797979798	0.5440480774598616	0.5430565222651649	0.00011839019037972554	0.00012056509132603595	4.232605353850806	4.235250791618009	0.00011977296135693134	0.00012268850910746192	0.0004244915609117246	0.0004247568740966813	1.2729218054905102e-05	1.2737174266925296e-05
32.43621	32.44484	4.848484848484849	0.5451955004051451	0.5445420373574946	0.00012075304653130428	0.00011878263393106772	4.284123616888423	4.28653571394473	0.00012322295421527622	0.0001232130729071776	0.0004296583709646398	0.00042990028221289036	1.2884155251680575e-05	1.2891409430850222e-05
32.43621	32.44196	4.898989898989899	0.5446583701392739	0.5447637967227613	0.00011928492510340105	0.0001199879771869418	4.3336787249392374	4.335518159315195	0.00012067668585212522	0.00012067426386789209	0.0004346282945481133	0.0004348127729731416	1.303318785485609e-05	1.3038719799802746e-05
32.43621	32.43909	4.94949494949495	0.5449046684506972	0.5458126094584899	0.00012252156078056722	0.00011896030895149445	4.382303199277586	4.38430183296897	0.00011744544268426877	0.00011516054511368304	0.0004395048840916243	0.0004397053287502728	1.3179421605158094e-05	1.3185432126443879e-05
32.43621	32.43621	5.0	0.5450509932674779	0.5449973711258593	0.00011992855954450872	0.00012154856357371505	4.4328658115661295	4.4333702459684385	0.00012009291148132878	0.00012417359471125352	0.00044457585112487506	0.00044462644127654584	1.3331484679051418e-05	1.3333002099374867e-05

File: Data/IV-T_dependence_20250414_092701/IV_T34.00_V0.00_5.00_1Pull_TReturn.txt
# IV Measurement - T = 34.00 C - Pull number 1
# Td_go[C]	Td_return[C]	Vcc	Vd_go[V]	Vd_return[V]	ErrVd_go[V]	ErrVd_return[V]	Vr_go[V]	Vr_return[V]	ErrVr_go[V]	ErrVr_return[V]	Id_go[A]	Id_return[A]	ErrId_go[A]	ErrId_return[A]
#  - T Return Leg
33.9486	34.07086	0.0	-0.013155046367612572	-0.012404336385191632	0.00039373429525652845	0.00013368694590093375	-0.012087785533703417	-0.010152831568484429	0.0003993096607285737	0.00012383436306742781	-1.2122942065693929e-06	-1.0182360413684113e-06	5.4086158436323356e-08	3.2962950334491206e-08
33.9486	34.0678	0.050505050505050504	0.037378369022311585	0.0389075088666119	0.00037845833328013003	0.00012857717386813286	-0.011876277779712237	-0.008826473830335378	0.00038291971175022555	0.00012393108363141928	-1.1910819155262498e-06	-8.85214505098323e-07	5.244535786337772e-08	2.9310667577822917e-08
33.94555	34.0678	0.10101010101010101	0.08799221756511587	0.08861477970603399	0.00037048098310194606	0.00012844332482163053	-0.01158517068453499	-0.01003775333653771	0.0003759406280721445	0.0001245326013713122	-1.1618865394178107e-06	-1.0066947484242013e-06	5.133685862014161e-08	3.266933394912523e-08
33.94555	34.07086	0.15151515151515152	0.13602720474732508	0.1361558070015122	0.00035607269841606665	0.00012477640770366556	-0.009673869124959619	-0.008302480672678551	0.0003623627144085577	0.0001253793697634527	-9.70200493928354e-07	-8.326627893569904e-07	4.6552554534601295e-08	2.795653667310565e-08
33.94555	34.07086	0.20202020202020202	0.18470065877687877	0.18537411652202657	0.0003466996462421712	0.0001288597626133043	-0.007488744917692717	-0.006846944068911107	0.00034939862376293817	0.00012233973147650215	-7.510525441472989e-07	-6.866857956986368e-07	4.165496697494301e-08	2.3969915132757282e-08
33.94555	34.07086	0.25252525252525254	0.2301517856458144	0.23190313932960088	0.00034681886293055165	0.00013013050305902193	-0.0030921137169221437	-0.0011062167555461826	0.0003466564931860851	0.00012174575208965757	-3.101106927010474e-07	-1.1094341144781693e-07	3.59886669052562e-08	1.2655105030655251e-08
33.94251	34.0678	0.30303030303030304	0.2722651616031619	0.27477131523295373	0.000364222043829085	0.00012963668520614094	0.007734805052317106	0.008472578634620795	0.0003629158768716719	0.00012457459428398828	7.757301225872136e-07	8.497220574286225e-07	4.3195631991893286e-08	2.8378732155614778e-08
33.94251	34.0678	0.35353535353535354	0.3079706915357437	0.30899996399953283	0.00030955292225174925	0.00013087948653829298	0.024483481215925938	0.02676685424643068	0.00030734647895281654	0.0001248809416648094	2.4554689816393477e-06	2.6844703887705027e-06	7.982356101525322e-08	8.146758871505059e-08
33.93642	34.0678	0.40404040404040403	0.33429325547282285	0.3366517209185457	0.0002553676391229562	0.00012642771312959615	0.049887143396350496	0.04962605651905081	0.000251420919642785	0.00011947306493194505	5.00322368833121e-06	4.977039065194144e-06	1.5213563680162132e-07	1.4972649197671545e-07
33.93642	34.0678	0.45454545454545453	0.35330048673397574	0.35394713340962236	0.0002958777070107997	0.00011889045063582948	0.0782892098567245	0.07948638983084305	0.00030003662270086656	0.00012142050677354863	7.851690889251277e-06	7.97175707861228e-06	2.373634197342899e-07	2.3935874024918563e-07
33.93337	34.0678	0.5050505050505051	0.3683246840327328	0.3682937831375727	0.00019996811511567626	0.0001172470219602102	0.11200262076260636	0.11429463786603243	0.0002032667777782109	0.00011546155226990065	1.1232837304443523e-05	1.1462705632938766e-05	3.3745498759358574e-07	3.439267159081461e-07
33.93337	34.0678	0.5555555555555556	0.38052054027254334	0.380402388746673	0.00022647036967349949	0.00012382596581782157	0.1512693611567096	0.15137261328414345	0.0002302545441934465	0.00012090079843889695	1.5170931817942995e-05	1.5181287060890928e-05	4.555158717055556e-07	4.5540212916012354e-07
33.93337	34.0678	0.6060606060606061	0.39199522415030824	0.39142128546520205	0.00018025827133603077	0.00012539318914475927	0.1910209753635517	0.19131435695912363	0.00017977060418192337	0.00011911909736042862	1.9157654735086924e-05	1.9187078222758363e-05	5.747627130071851e-07	5.754862022167454e-07
33.93033	34.0678	0.6565656565656566	0.400938306749588	0.4014154529248545	0.0001811053567366211	0.00012880754691113708	0.23218446007063448	0.23438095576833504	0.00018045450437534526	0.00012263709825573911	2.3285975335536505e-05	2.3506263741684388e-05	6.985101540464896e-07	7.049887389582605e-07
33.92729	34.0678	0.7070707070707071	0.4083131694276006	0.4080318798885493	0.00019385295762150043	0.00012618537500489222	0.27477846507582715	0.2760502394432876	0.00019094091471907307	0.00012051298635925019	2.755776402325014e-05	2.7685311347235743e-05	8.265954759747522e-07	8.302863588075592e-07
33.92424	34.0678	0.7575757575757576	0.41390986644485167	0.41406482534531835	0.0002012354855935377	0.00012744424671096033	0.3194011228740361	0.32062513818216376	0.00020091099351622567	0.00012008798050006501	3.203300801063445e-05	3.215576553827738e-05	9.607839110135343e-07	9.643289367495513e-07
33.9212	34.06474	0.8080808080808081	0.4222153904067859	0.4209529983147648	0.00013990375371958824	0.00012691701892219345	0.3627215307478524	0.36376997195373345	0.00013742317523905448	0.00011977707219755713	3.637764825472394e-05	3.648279730756529e-05	1.0909422246817574e-06	1.0940742121642997e-06
33.9212	34.06167	0.8585858585858586	0.4263020333079717	0.4253327449055787	0.00016991550389145005	0.00012598535133650382	0.4069375486144441	0.40972308177922306	0.0001670952233591161	0.0001202324060801403	4.081210998038753e-05	4.109147345093e-05	1.2239459293584357e-06	1.2322674592317711e-06
33.9212	34.0586	0.9090909090909091	0.43122436498100064	0.4312361800291501	0.00013923547111901804	0.0001243024697442825	0.45369666183117935	0.4551330945115145	0.0001375903644830545	0.00012153121466832424	4.5501620883680607e-05	4.564568192874481e-05	1.3645251597695556e-06	1.3688296041073593e-06
33.9212	34.0586	0.9595959595959596	0.4360962566176527	0.4353750842952048	0.0001444584806143837	0.00012310762401788252	0.4995369658018045	0.502170579102653	0.00014172513674391078	0.00012258272506489673	5.0098983632715325e-05	5.0363110931968003e-05	1.5023835660387171e-06	1.5102867411852686e-06
33.9212	34.0586	1.0101010101010102	0.44006611082115243	0.43930222251579726	0.00014250134883343158	0.00012389085462911648	0.5455132750103329	0.5472621932040911	0.00013776415453827458	0.00011939212501364729	5.470998646177242e-05	5.488538694254248e-05	1.6406444733924872e-06	1.645889579148942e-06
33.9212	34.0586	1.0606060606060606	0.443857378002341	0.4436192603889122	0.00013623932709903183	0.0001257041982090439	0.5923301548358086	0.5955500754950285	0.000129776674589403	0.00011826867466381456	5.94052908269791e-05	5.972821938572144e-05	1.7814317568632896e-06	1.7911071313295719e-06
33.9212	34.0586	1.1111111111111112	0.446074971655008	0.4470519852519821	0.0001401524269534701	0.00012331602909593602	0.6392079852563335	0.6397870159092995	0.00013968050840404002	0.00012108461629282693	6.410670797877178e-05	6.416477945133883e-05	1.9224164696950205e-06	1.9241451363750414e-06
33.9212	34.05554	1.1616161616161615	0.44939954443429303	0.4497889865982962	0.00013737984064531546	0.00012544331676343082	0.6877519501641132	0.688179059184697	0.00013585479388681396	0.00012131095391380537	6.897522316358571e-05	6.901805828750347e-05	2.0684022848781786e-06	2.069677664000742e-06
33.91815	34.05554	1.2121212121212122	0.4540678517281142	0.45346619312234965	0.0001375510098036353	0.00012722301909031867	0.735537674084783	0.7371333060722285	0.00013090127309670665	0.00011813637193221743	7.376769372026708e-05	7.39277209981174e-05	2.212107998768881e-06	2.2168994348288948e-06
33.91206	34.05554	1.2626262626262625	0.4571947496633603	0.4568098504019489	0.00013213390309456546	0.0001235813122432062	0.7810795923367404	0.7827316263756818	0.00012468800851684228	0.00011580728468648787	7.833513111390436e-05	7.85008150010713e-05	2.3490658999857953e-06	2.3540296233559637e-06
33.90902	34.05554	1.3131313131313131	0.4607201782611862	0.46002172714558187	0.00013041002129990492	0.00012596154677396864	0.8290645402822607	0.8306992898240988	0.00012515252839305575	0.0001206196925707936	8.314758201607269e-05	8.331153242644658e-05	2.49337499085236e-06	2.4982890608347997e-06
33.90902	34.05554	1.3636363636363635	0.46291414181755425	0.4628091696589956	0.00013375304502426277	0.0001261031412615232	0.8763121665164402	0.8772846469090056	0.00012781186888933185	0.0001179545715563619	8.788608630191958e-05	8.798361718072467e-05	2.635467920078164e-06	2.6383879225101002e-06
33.90902	34.05554	1.4141414141414141	0.4658878985517863	0.46552572188351266	0.00012430727367708407	0.00012850832215994035	0.922529549494959	0.9274897453000309	0.00012112876044225628	0.00012169489182048544	9.252126662270173e-05	9.301872884364968e-05	2.7744583196920386e-06	2.7893758061237473e-06
33.90902	34.05248	1.4646464646464645	0.467588811060379	0.4677574027089731	0.00012966465009017086	0.000126651978740162	0.9723680314911335	0.9740478096788254	0.00012752511532352864	0.00012292281608252637	9.751961001816603e-05	9.768807638941184e-05	2.9243448261818553e-06	2.929394593833333e-06
33.90902	34.04942	1.5151515151515151	0.46927881737067983	0.4689602658273475	0.0001283083944142321	0.00012304780473348774	1.0211876387046763	1.0219708993365753	0.00012403371774776537	0.00011695734200086461	0.00010241576960231435	0.00010249432347172553	3.0711630032453813e-06	3.073515785434761e-06
33.90902	34.04636	1.5656565656565655	0.47228801924936026	0.4721494196460686	0.0001275894500589026	0.00012823999985840225	1.0694636939698339	1.0706799767396933	0.00011548585146257533	0.00011982621935903671	0.00010725741590310238	0.00010737939792796042	3.2163449292997995e-06	3.2200043711473176e-06
33.90902	34.0433	1.6161616161616161	0.47397029926936485	0.47339227075935897	0.00012944069323590911	0.00012631425153762158	1.117360399543414	1.1183865533108106	0.00012223782403836706	0.0001206473578012996	0.00011206101690336115	0.00011216393073019863	3.360391839134116e-06	3.3634773140473675e-06
33.90597	34.0433	1.6666666666666667	0.47595840939948136	0.4766995764583952	0.00012315300241800731	0.00012449278346588437	1.1659703189814556	1.167207979945101	0.00011918661467161141	0.00012054244241947695	0.00011693614672364413	0.0001170602727855883	3.5065801839584964e-06	3.5103027915463512e-06
33.90597	34.0433	1.7171717171717171	0.47772839449725546	0.47788380782291373	0.00012396605894634136	0.00012509018316697257	1.21305146967054	1.2147585411871002	0.00011651337457683415	0.0001185323733249475	0.0001216579550366603	0.00012182915867887877	3.6481712119868378e-06	3.6533057161079813e-06
33.90597	34.0433	1.7676767676767677	0.47966424469405083	0.4783373239018812	0.00012530596836092596	0.00012671010396518969	1.2615335743353782	1.265348899643374	0.00011927139923052768	0.00012050998801639337	0.00012652026620553386	0.0001269029083986936	3.7939772959730604e-06	3.805451908584228e-06
33.90597	34.0433	1.8181818181818181	0.4820027153777852	0.481402874471736	0.0001227742801147161	0.00012360147565460464	1.3109031014699233	1.3134430113284852	0.00012171701242718882	0.00011988784515378699	0.00013147157772238724	0.00013172630742437923	3.942452128872333e-06	3.950090099610993e-06
33.90902	34.0433	1.8686868686868687	0.48342279364117924	0.4829479196673401	0.00012283253617147613	0.00012517517391356364	1.3587784293153926	1.361024504228469	0.00011651747813776298	0.00012109806174417779	0.00013627303473226282	0.00013649829547973815	4.086431048349059e-06	4.093187243586672e-06
33.90902	34.0433	1.9191919191919191	0.48447251486595017	0.48488831367582524	0.00012534208672537053	0.00012223763896651983	1.4089007417843122	1.4109553226636895	0.00012339927463792774	0.00012167146068063862	0.0001412998437252344	0.00014150589937455516	4.237171144809659e-06	4.24334959960911e-06
33.90902	34.0433	1.9696969696969697	0.48679917050153515	0.48692231965724675	0.00012072673892539342	0.0001237533070163059	1.4576725889673583	1.4599873472495302	0.0001209636530906437	0.00012148442043369515	0.0001461912134156412	0.00014642336247613382	4.383847175278419e-06	4.39080873837846e-06
33.90902	34.0433	2.0202020202020203	0.4890131287547715	0.48784162128826014	0.0001226541868003307	0.00012392866521751918	1.50770984375219	1.5103375421671033	0.00011972530748226798	0.0001230035621233086	0.00015120949190173405	0.00015147302599208737	4.534329214835232e-06	4.542232655001751e-06
33.90597	34.04024	2.0707070707070705	0.48970430907151463	0.49049000977345336	0.00012498432327591238	0.00012108394160837036	1.5572895139830982	1.5586390693227292	0.00011986789981140373	0.00011994047347591214	0.00015618187884696601	0.00015631722689025466	4.683435524686816e-06	4.687494206656507e-06
33.90597	34.03718	2.121212121212121	0.49173013540421734	0.4922713554944481	0.00012298025554652978	0.00012277349613483323	1.605524633158466	1.6074809644404318	0.00012034367785828605	0.0001227420234605941	0.00016101941963278166	0.0001612156217471098	4.828498332829676e-06	4.83438242634459e-06
33.90597	34.03412	2.1717171717171717	0.49267533925617374	0.4939440936574537	0.00012095694947961697	0.00012044743287247183	1.6561295461036878	1.6580062786049743	0.00012195587049436715	0.0001214962308657943	0.00016609462903456902	0.00016628284812004557	4.9806883787825445e-06	4.986332367522605e-06
33.90292	34.028	2.2222222222222223	0.4950210807387693	0.49462436777590496	0.00012287444515761962	0.00012230687608513462	1.7045652555394588	1.7064419880407453	0.00011488854195965482	0.00011192293381193747	0.00017095228718678757	0.0001711405062722641	5.126352721279276e-06	5.131996166486577e-06
33.90597	34.02494	2.2727272727272725	0.49673653484508445	0.49507333960558425	0.0001191965109054494	0.00012385754082967234	1.7531897298778074	1.754834486233758	0.00011621299500353393	0.00012166444748557657	0.0001758288767302986	0.00017599383073250004	5.272586760348879e-06	5.277534453442072e-06
33.90292	34.02188	2.323232323232323	0.49874191205599	0.49804073439081276	0.00011967312832024786	0.0001223212110935913	1.8036404477916925	1.8043336470965787	0.00011152003548698568	0.00011816375294786524	0.00018088862178233803	0.00018095814332530125	5.424311792712383e-06	5.4263979424006786e-06
33.89986	34.01882	2.3737373737373737	0.4988346147414704	0.499272225947929	0.000122212006010223	0.00012272532012320717	1.8520406766031816	1.8544827941108135	0.00012019542294444017	0.00012081876241234564	0.00018574272155282134	0.00018598764357745598	5.569873012723684e-06	5.577217598507949e-06
33.90292	34.01882	2.4242424242424243	0.5004364626155791	0.5011744486999913	0.00012022996983467088	0.0001219891420105622	1.902677887063411	1.9031368359470267	0.00012042689824100264	0.00012328226907317003	0.00019082117009963003	0.00019086719847026643	5.722159959076793e-06	5.72354081846472e-06
33.89986	34.01882	2.474747474747475	0.5015470771416279	0.5019092538099016	0.00012025195192732959	0.00012380892733850537	1.9509402975638124	1.952792012138966	0.00011861235317246538	0.0001183261469588686	0.00019566144795545205	0.00019584715797201543	5.867304501031285e-06	5.872873310770824e-06
33.89986	34.01882	2.525252525252525	0.502178727792695	0.5027903837468937	0.0001210691507895648	0.00012127100177442572	2.000131064841458	2.003601610795341	0.000115144845741362	0.00011575369233593721	0.00020059483149548272	0.00020094289547641572	6.015240712463245e-06	6.025678192030509e-06
33.89986	34.01882	2.5757575757575757	0.5037605809699355	0.5030394086078899	0.00011656442417436927	0.0001208263141247913	2.0494851277772304	2.052449873885661	0.00011659116401385727	0.00012026390719770713	0.00020554459209479794	0.00020584192898261567	6.163669002941324e-06	6.1725859256919485e-06
33.89986	34.01576	2.6262626262626263	0.5051452137280658	0.505225192515539	0.00011999846504313276	0.00012039173432789873	2.098357499946106	2.1006895407358637	0.00012123712754152838	0.0001208472912117568	0.00021044604352082096	0.00021067992585857624	6.310649263763131e-06	6.317662596453649e-06
33.89986	34.0127	2.676767676767677	0.506573925944104	0.5064021530811963	0.0001184999769964685	0.00011921006392897739	2.149221679471265	2.1510165380389035	0.00012001666360495836	0.00012102812611038375	0.00021554725498658758	0.00021572726286620233	6.4636185927996355e-06	6.469016662468428e-06
33.90292	34.00964	2.727272727272727	0.5062403778065345	0.5068115899420678	0.00011979073411584944	0.0001218607915334545	2.196704010852911	2.1992502917716763	0.00011226342296647352	0.00011471729110428878	0.00022030929804963504	0.00022056466671062846	6.606416184881422e-06	6.61407432766529e-06
33.90597	34.00659	2.7777777777777777	0.5067048000837938	0.5082057656237035	0.00012026067835465441	0.00012195433245524262	2.246088549790938	2.249323027543943	0.00011933673826534015	0.0001204861010336453	0.00022526211511292126	0.00022558650361487745	6.75493713159424e-06	6.7646647470153736e-06
33.90292	34.00659	2.8282828282828283	0.5083475462014969	0.5095867669258896	0.00012104934799993449	0.00012128864374753758	2.2954644448981	2.296846294956003	0.00011757753449563937	0.00011993365501292514	0.00023021406527911945	0.00023035265218694244	6.903430542305671e-06	6.907586744036711e-06
33.90597	34.00659	2.878787878787879	0.5101584295428653	0.5109136837745728	0.00012020079743174718	0.00012154994834730842	2.344316801013342	2.3475280793048507	0.00011899079942363859	0.00012318410172993674	0.0002351135092782411	0.00023543557108663633	7.0503500128791234e-06	7.060008377724946e-06
33.90597	34.00353	2.929292929292929	0.5103265667665305	0.5113981007487004	0.00011981905585697207	0.00012161072231183548	2.3953306281243885	2.397495741010213	0.00012033469736023754	0.00012136927960639824	0.00024022972902661605	0.00024044687002409116	7.203769910472977e-06	7.210281474642097e-06
33.90292	34.00048	2.9797979797979797	0.511188610856512	0.5120406575980593	0.00011734451798792239	0.00012350722489763518	2.4450435731210907	2.446417690640816	0.00011848327400148673	0.00012097892950727685	0.0002452154822105196	0.0002453532936155667	7.353276994746969e-06	7.357409943244008e-06
33.90597	33.99743	3.0303030303030303	0.5121251813802541	0.5135216291861071	0.00011891271422680467	0.00012161399187039027	2.4950071412882173	2.4953610186235466	0.00011858390604746271	0.00011924067457629596	0.00025022637060357207	0.00025026186126000867	7.5035381392509324e-06	7.504602499559847e-06
33.90292	33.99438	3.080808080808081	0.5135066324184493	0.5150557670008143	0.00012131193796824407	0.00012054979549134603	2.543814012398079	2.5460236988962004	0.00011725286781323204	0.00011915500456136303	0.00025512125287314	0.00025534286419578783	7.6503204016085e-06	7.656966139469604e-06
33.90292	33.99438	3.131313131313131	0.5141878153867583	0.5156892353515967	0.00011919724755944966	0.0001233677226734386	2.5936502209544177	2.595914944930158	0.0001177298226541659	0.00011955306610669884	0.0002601193682634056	0.00026034649934110504	7.800198597442382e-06	7.807009839373807e-06
33.90597	33.99438	3.1818181818181817	0.5159028150681445	0.5165317391696386	0.00011860480748569919	0.00012239105122210223	2.643737055633869	2.6458439448561593	0.00011448399321624624	0.00011742157949120567	0.00026514261915894786	0.0002653539208560986	7.950829986063081e-06	7.957166706026977e-06
33.90597	33.99438	3.2323232323232323	0.5168193876142317	0.5167589516340512	0.00011875562614870375	0.00011760124825992706	2.692276470632951	2.6937897743440753	0.00011899869801979031	0.0001206748312746999	0.0002700106780295809	0.0002701624485351595	8.096808788621285e-06	8.101360169473499e-06
33.90902	33.99438	3.282828282828283	0.5179913520410251	0.5176882506134987	0.0001199191895862555	0.00012218531781101985	2.7427208210784166	2.7469446063442784	0.00011788045879479114	0.00012095604520000881	0.0002750697844828419	0.0002754933914696899	8.248515699281584e-06	8.2612188201271e-06
33.90902	33.99133	3.3333333333333335	0.5196563649802407	0.5191637683573942	0.00012014173754630157	0.00011990694835102408	2.792859509943717	2.793531329445166	0.00011865263773963564	0.00011869242040390297	0.0002800982358784191	0.0002801656132228629	8.399303638418749e-06	8.401324083924058e-06
33.90902	33.98828	3.3838383838383836	0.5193019135357569	0.520091250904168	0.00011749671267132044	0.00012070211959065794	2.8427412026485306	2.843373451118935	0.00011908990138287756	0.0001225869418023806	0.0002851009129122987	0.000285164321644663	8.549318638722858e-06	8.551220569177818e-06
33.90902	33.98522	3.4343434343434343	0.5218521462363239	0.5215026934660574	0.00011819045868402348	0.00012122796229596368	2.893434811901176	2.8951077692820926	0.00011770737268730336	0.00012075574483295973	0.0002901850177415682	0.00029035280004834947	8.701775162636352e-06	8.706806859576642e-06
33.90902	33.98217	3.484848484848485	0.5218298794148114	0.521761261250559	0.00011739996755360134	0.00012107463248275951	2.9420692941452664	2.9449935603793125	0.00011394053221036372	0.00011760614203467597	0.00029506261098638715	0.0002953558881134603	8.848038738515443e-06	8.856833703255693e-06
33.90902	33.98217	3.5353535353535355	0.5222461326496154	0.5226610226096328	0.00011728328961417431	0.00012222035856858658	2.9925354771355073	2.9944499626173093	0.0001188644476698613	0.00012204138798552724	0.00030012390704397824	0.0003003159124077133	8.999812148150958e-06	9.005570228089046e-06
33.90902	33.98217	3.5858585858585856	0.523076366994579	0.5235112516514647	0.000119569655096129	0.000119898331005294	3.0416166260815367	3.0432986801971835	0.00011861936775168744	0.000119802130211243	0.000305046296869074	0.000305214991495054	9.147419506322237e-06	9.152478296369448e-06
33.90902	33.98217	3.6363636363636362	0.5234821684560199	0.524823176420983	0.00011841347649416595	0.00011836600441648999	3.089758044211362	3.0927596335899343	0.00011379257088536482	0.00011770512223044381	0.0003098744402980004	0.000310175472228456	9.292200133100215e-06	9.301227649147955e-06
33.90902	33.97913	3.686868686868687	0.5236003189375145	0.5245005347215171	0.00011843069049027099	0.00011969475243167974	3.139121659792493	3.1423461282034535	0.00011526359748344801	0.00011965458077312218	0.0003148251589401758	0.000315148543596776	9.440657215128615e-06	9.450355080274107e-06
33.90902	33.97608	3.7373737373737375	0.5246632206501705	0.5252058022110538	0.00011887193673267094	0.00011994968135006049	3.18935450081558	3.1899917529321167	0.00011950448854915438	0.00011973837930660546	0.00031986305293506967	0.0003199269634873249	9.591728762427805e-06	9.593645273579308e-06
33.90902	33.97304	3.7878787878787876	0.5262664299949319	0.5258706258819251	0.00011738070318950218	0.00011750169533496986	3.23852480107049	3.241355364898775	0.00011260981660100352	0.00011937835906448787	0.00032479438382012737	0.0003250782634538938	9.739603455181591e-06	9.748116947397125e-06
33.90902	33.97	3.8383838383838382	0.5264286596945225	0.5274720193311052	0.00011816531117980953	0.00012205514007712704	3.28927435884219	3.291013722972447	0.00011863643764845957	0.00012313594063877785	0.0003298840997735623	0.00033005854206924555	9.892229182521928e-06	9.897460726029556e-06
33.90902	33.97	3.888888888888889	0.5292124668085056	0.5291502105932565	0.00011705394787098311	0.0001187827284738105	3.339482185020661	3.3419620554956038	0.00012182310141022625	0.0001231863492090219	0.000334919485008591	0.0003351681933101598	1.0043225365304928e-05	1.005068353335608e-05
33.91206	33.97	3.9393939393939394	0.5285108347183994	0.52948148636637	0.00011796994603308426	0.0001200929156613645	3.3900270570238336	3.3927070635334076	0.00011778662135516696	0.00012052489429527474	0.00033998867285365896	0.0003402574529669449	1.0195234321655026e-05	1.0203294536986504e-05
33.91511	33.96694	3.9898989898989896	0.5299250050969035	0.5299440909439141	0.00011739709906106152	0.0001179451991959794	3.4391100239764585	3.441358828026431	0.00011490550882572297	0.00011842186268781745	0.00034491124500816956	0.00034513677946308605	1.0342846883076633e-05	1.0349610370735803e-05
33.91511	33.96388	4.040404040404041	0.5308274930055503	0.5305484760992516	0.00011730515269474814	0.0001210418825037317	3.4886810533729675	3.4907933983209634	0.00011697611666060826	0.000120406580316527	0.00034988276535683155	0.00035009461421331493	1.0491927814723252e-05	1.049828090450406e-05
33.91511	33.96082	4.090909090909091	0.5315554817415282	0.5306943465014046	0.00011629096363383679	0.00012161788895944815	3.5386582670372553	3.5411240370056203	0.00011481354627761176	0.00011796084596825351	0.0003548950222683036	0.0003551423164181747	1.0642229843705318e-05	1.0649645785653566e-05
33.91511	33.95776	4.141414141414141	0.5326133829758334	0.5323293673953176	0.0001173300577569009	0.00011811689168840525	3.5875019815757057	3.5897166714808835	0.00011671595464937989	0.0001181530402920352	0.0003597935995964001	0.00036001571271496174	1.0789123417329453e-05	1.079578406833424e-05
33.91511	33.95776	4.191919191919192	0.5326301966981999	0.5328124210946587	0.00011761958476187018	0.00011925989773322961	3.638068232707072	3.640714582241805	0.00012030004552125369	0.00012038646617839577	0.00036486493157226676	0.00036513033619915805	1.094119755975302e-05	1.0949156242983405e-05
33.91815	33.95776	4.242424242424242	0.5339098572977716	0.5337430833488928	0.00011777613926566091	0.00012030990451590784	3.6871152675140815	3.690388861233288	0.00011925602620656053	0.00012042840745633841	0.0003697839000615867	0.00037011221153678545	1.108870227993972e-05	1.1098547465342748e-05
33.9212	33.95776	4.292929292929293	0.5340261900795509	0.5343742795750309	0.00011791048367062582	0.0001169099472953618	3.736843675233838	3.739442717929253	0.00011887166017083424	0.00011663150477555758	0.0003747712040150274	0.0003750318641991027	1.123825624822791e-05	1.1246072414996334e-05
33.9212	33.95776	4.343434343434343	0.5351272616820943	0.5357975384521114	0.00011848637291243684	0.00011880779233547866	3.788066282557228	3.7902741484065112	0.00011783025562875917	0.00012093766371972143	0.0003799083625069931	0.0003801297912352333	1.1392303831368404e-05	1.1398944130042137e-05
33.9212	33.95471	4.393939393939394	0.5357307379875742	0.5355694171378412	0.00011669642340190355	0.00011878860732005666	3.83820451495769	3.840514724452124	0.00011702147660579006	0.0001192738100510238	0.00038493676812332667	0.0003851684609820604	1.1543090277644512e-05	1.1550038270788029e-05
33.9212	33.95471	4.444444444444445	0.5370163061112208	0.5363164917208297	0.00011730120056135705	0.00011819110756127169	3.8875972397067686	3.8901457933191557	0.00011985915423844444	0.00011897513851777741	0.0003898904061485075	0.00039014600273986114	1.1691635047149023e-05	1.1699299517662557e-05
33.92424	33.95165	4.494949494949495	0.5366473130690146	0.5371562689892988	0.00011892547009284742	0.00011886200566751015	3.9368498690582716	3.9399242383136808	0.00012086181046634484	0.00011990841407678576	0.00039482999388810265	0.0003951383249737921	1.1839758303143061e-05	1.1849004113481341e-05
33.92424	33.9486	4.545454545454545	0.5380564847733015	0.5374211987228038	0.00011916215033097232	0.00011802746832719438	3.9861138717887017	3.989429309247005	0.00011832908997690502	0.00011879450983577923	0.00039977072227346324	0.0004001032302925489	1.198791540759857e-05	1.1997886354373487e-05
33.92424	33.9486	4.595959595959596	0.5386799557756496	0.5380946564673228	0.00011800586827695708	0.00011889819964129874	4.037824536571139	4.040326694954459	0.00012048609913544005	0.00012029612763387031	0.0004049568284596469	0.00040520777203434545	1.2143431115829875e-05	1.215095612866108e-05
33.92729	33.94555	4.646464646464646	0.5381469153341377	0.5377120300589029	0.0001175506509667417	0.00011935679240298042	4.0873782800563925	4.09050813859768	0.00011684981868515484	0.00011854365581722954	0.00040992661518968936	0.0004102405113426617	1.2292459496628459e-05	1.2301872447425046e-05
33.92424	33.94555	4.696969696969697	0.5386722305518596	0.5381859958780166	0.00011862395697238991	0.0001187211810613555	4.137574732843964	4.138739618054518	0.00011244919663975032	0.00011575318718800907	0.0004149608597777519	0.0004150776870980361	1.2443420723157269e-05	1.2446924322796836e-05
33.92729	33.94555	4.747474747474747	0.5396028928060936	0.5394465706305778	0.00011694813599930457	0.00011759847668201543	4.1874814450310955	4.187789381992649	0.00011589643879561803	0.00011612078887984551	0.00041996604603661573	0.0004199969292942181	1.2593511307697563e-05	1.2594437423166665e-05
33.93033	33.94251	4.797979797979798	0.5399518911514313	0.5408630131337258	0.00011901455498230928	0.00012121835378323524	4.236504372513197	4.238982878426796	0.00012147668553992406	0.00012181718698378807	0.0004248825967819875	0.00042513116823054823	1.2740944189785152e-05	1.2748398121689432e-05
33.93033	33.93946	4.848484848484849	0.5412170101532806	0.5408780091563773	0.00012154763642184963	0.00011813299760413339	4.288029003523432	4.289650562264849	0.00012181432059961474	0.00012148052462457098	0.0004300500454842475	0.00043021267297812144	1.2895900240684988e-05	1.290077691134887e-05
33.93642	33.93946	4.898989898989899	0.5405335550603276	0.5406576130658968	0.00011838257920285296	0.00011734531038829822	4.338211813660582	4.338139944612678	0.00012013548898187469	0.00011677881550678298	0.0004350829218393924	0.00043507571403196045	1.3046820690141813e-05	1.3046604243439179e-05
33.93946	33.93946	4.94949494949495	0.5415610098244014	0.5417732262661628	0.00011871002147262391	0.00011911852747724533	4.388265896877594	4.388674811689952	0.00011658959693364386	0.00011494563138563688	0.0004401028880631425	0.0004401438984745714	1.3197353844162158e-05	1.3198583476300703e-05
33.94251	33.94251	5.0	0.5421422193083688	0.5412338238756472	0.00011685521171571694	0.00011890072539599951	4.436556506554233	4.437242428174812	0.00011870833434516489	0.00012058002263262615	0.00044494599403813385	0.0004450147856959996	1.334258401144503e-05	1.3344647032255016e-05
